Repository: philipp-btz/waferprober

# WaferProber (Velox Project)

### Description
The puropse of the **Velox Project** is easy and low maintenance Operation of the KIP Waferprober.

>in case you need to contact me, consult **# Support**

---

## Special Features
1. ### Push notifications

    Push Notifications can be send to your mobile phone with *ntfy.sh* 
    
    Notifications include:
    - at the start of every run
    - at the end of the run
    - every hour to ensure the Waferprober is still running (this can be modified)
    - every logging message of importance *critical* and above

File: data/Wafer_at_2025_06_16-18_35_06/Die_1/Subdie_13_ADiodes_4/IV_Die_1_Subdie_13_Diode_1,2.json
{
    "a_diodes": 4,
    "column": "0",
    "delay_fbias": 1,
    "delay_rbias": 1,
    "die_nr": "1",
    "diode_Nr": "1,2",
    "entrance_window": "E",
    "guardring_value": "05",
    "identifier": "02E05",
    "iv_data_fbias": [
        [
            0.0,
            1.966165e-13
        ],
        [
            -0.2,
            -2.782352e-11
        ],
        [
            -0.4,
            -4.24931e-08
        ],
        [
            -0.6,
            -2.467504e-06
        ],
        [
            -0.8,
            -1.047904e-05
        ],
        [
            -1.0,
            -3.042224e-05
        ],
        [
            -1.2,
            -6.893472e-05
        ],
        [
            -1.4,
            -0.0001321111
        ],
        [
            -1.6,
            -0.0002207301
        ],
        [
            -1.8,
            -0.0003487835
        ],
        [
            -2.0,
            -0.000519906
        ],
        [
            -2.2,
            -0.0007362841
        ],
        [
            -2.4,
            -0.001001341
        ],
        [
            -2.6,
            -0.00131158
        ],
        [
            -2.8,
            -0.00167733
        ],
        [
            -3.0,
            -0.002087532
        ]
    ],
    "iv_data_rbias": [
        [
            0.0,
            6.839367e-14
        ],
        [
            0.5,
            4.213851e-14
        ],
        [
            1.0,
            -2.036e-15
        ],
        [
            1.5,
            -3.664695e-15
        ],
        [
            2.0,
            -1.241889e-14
        ],
        [
            2.5,
            5.089514e-15
        ],
        [
            3.0,
            5.475727e-14
        ],
        [
            3.5,
            6.127017e-14
        ],
        [
            4.0,
            6.676544e-14
        ],
        [
            4.5,
            2.402304e-14
        ],
        [
            5.0,
            4.010323e-14
        ],
        [
            5.5,
            1.628676e-14
        ],
        [
            6.0,
            1.649035e-14
        ],
        [
            6.5,
            9.932998e-14
        ],
        [
            7.0,
            1.771186e-14
        ],
        [
            7.5,
            1.42509e-14
        ],
        [
            8.0,
            1.506524e-14
        ],
        [
            8.5,
            2.483738e-14
        ],
        [
            9.0,
            9.627707e-14
        ],
        [
            9.5,
            1.11971e-14
        ],
        [
            10.0,
            -2.443178e-15
        ],
        [
            10.5,
            5.089023e-14
        ],
        [
            11.0,
            4.112087e-14
        ],
        [
            11.5,
            -1.201174e-14
        ],
        [
            12.0,
            4.55985e-14
        ],
        [
            12.5,
            2.137642e-14
        ],
        [
            13.0,
            4.681966e-14
        ],
        [
            13.5,
            9.364835e-15
        ],
        [
            14.0,
            1.547242e-14
        ],
        [
            14.5,
            2.789118e-14
        ],
        [
            15.0,
            3.379385e-14
        ],
        [
            15.5,
            5.435021e-14
        ],
        [
            16.0,
            2.565173e-14
        ],
        [
            16.5,
            6.534074e-14
        ],
        [
            17.0,
            3.501502e-14
        ],
        [
            17.5,
            -2.137669e-14
        ],
        [
            18.0,
            4.254557e-14
        ],
        [
            18.5,
            8.203007e-14
        ],
        [
            19.0,
            7.307482e-14
        ],
        [
            19.5,
            5.06867e-14
        ],
        [
            20.0,
            5.92349e-14
        ],
        [
            20.5,
            4.152792e-14
        ],
        [
            21.0,
            7.22607e-14
        ],
        [
            21.5,
            1.180786e-14
        ],
        [
            22.0,
            3.155504e-14
        ],
        [
            22.5,
            2.137642e-14
        ],
        [
            23.0,
            1.194793e-13
        ],
        [
            23.5,
            8.487946e-14
        ],
        [
            24.0,
            8.915357e-14
        ],
        [
            24.5,
            4.885495e-14
        ],
        [
            25.0,
            7.755245e-14
        ],
        [
            25.5,
            9.424178e-14
        ],
        [
            26.0,
            1.335227e-13
        ],
        [
            26.5,
            7.28713e-14
        ],
        [
            27.0,
            5.536786e-14
        ],
        [
            27.5,
            1.125593e-13
        ],
        [
            28.0,
            7.063249e-14
        ],
        [
            28.5,
            1.656802e-13
        ],
        [
            29.0,
            1.306733e-13
        ],
        [
            29.5,
            1.044182e-13
        ],
        [
            30.0,
            1.445133e-13
        ],
        [
            30.5,
            7.816302e-14
        ],
        [
            31.0,
            1.158158e-13
        ],
        [
            31.5,
            1.432921e-13
        ],
        [
            32.0,
            8.304771e-14
        ],
        [
            32.5,
            1.74432e-13
        ],
        [
            33.0,
            1.719897e-13
        ],
        [
            33.5,
            1.06657e-13
        ],
        [
            34.0,
            1.524509e-13
        ],
        [
            34.5,
            1.296557e-13
        ],
        [
            35.0,
            2.194117e-13
        ],
        [
            35.5,
            1.231428e-13
        ],
        [
            36.0,
            2.13713e-13
        ],
        [
            36.5,
            1.563179e-13
        ],
        [
            37.0,
            2.247034e-13
        ],
        [
            37.5,
            2.326411e-13
        ],
        [
            38.0,
            1.78706e-13
        ],
        [
            38.5,
            2.039436e-13
        ],
        [
            39.0,
            2.527904e-13
        ],
        [
            39.5,
            2.540116e-13
        ],
        [
            40.0,
            2.666303e-13
        ],
        [
            40.5,
            2.880008e-13
        ],
        [
            41.0,
            3.350159e-13
        ],
        [
            41.5,
            5.747723e-13
        ],
        [
            42.0,
            3.580684e-12
        ],
        [
            42.5,
            8.338821e-11
        ],
        [
            43.0,
            2.28744e-07
        ],
        [
            43.5,
            1.451461e-05
        ],
        [
            44.0,
            1.901681e-05
        ],
        [
            44.5,
            3.550447e-05
        ],
        [
            45.0,
            7.038977e-05
        ],
        [
            45.5,
            9.254527e-05
        ],
        [
            46.0,
            0.0001130064
        ],
        [
            46.5,
            0.0001326364
        ],
        [
            47.0,
            0.0001539493
        ],
        [
            47.5,
            0.0001758311
        ],
        [
            48.0,
            0.0001987287
        ],
        [
            48.5,
            0.0002206508
        ],
        [
            49.0,
            0.0002470515
        ],
        [
            49.5,
            0.0002727579
        ],
        [
            50.0,
            0.0002999482
        ]
    ],
    "row": "11",
    "start_fbias": 0,
    "start_rbias": 0,
    "step_fbias": 0.2,
    "step_rbias": 0.5,
    "stop_fbias": -3.5,
    "stop_rbias": 50,
    "subdie_nr": "13",
    "temp_at_end": 25.0,
    "temp_at_start": 25.0,
    "time_at_end": "2025_06_05-22_06_51",
    "time_at_start": "2025_06_05-22_04_08",
    "x_pos": "-19201.06736",
    "y_pos": "3600.0"
}

File: data/Wafer_at_2025_06_16-18_35_06/Die_1/Subdie_13_ADiodes_4/IV_Die_1_Subdie_13_Diode_2,2.json
{
    "a_diodes": 4,
    "column": "0",
    "delay_fbias": 1,
    "delay_rbias": 1,
    "die_nr": "1",
    "diode_Nr": "2,2",
    "entrance_window": "E",
    "guardring_value": "05",
    "identifier": "02E05",
    "iv_data_fbias": [
        [
            0.0,
            4.243649e-13
        ],
        [
            -0.2,
            -2.882273e-11
        ],
        [
            -0.4,
            -2.701051e-08
        ],
        [
            -0.6,
            -2.625193e-07
        ],
        [
            -0.8,
            -9.665165e-07
        ],
        [
            -1.0,
            -1.730431e-06
        ],
        [
            -1.2,
            -6.256406e-05
        ],
        [
            -1.4,
            -0.0001212217
        ],
        [
            -1.6,
            -0.0002087984
        ],
        [
            -1.8,
            -0.0003382315
        ],
        [
            -2.0,
            -0.0005054109
        ],
        [
            -2.2,
            -0.0007194975
        ],
        [
            -2.4,
            -0.0009867128
        ],
        [
            -2.6,
            -0.001306603
        ],
        [
            -2.8,
            -0.001682585
        ],
        [
            -3.0,
            -0.002117249
        ]
    ],
    "iv_data_rbias": [
        [
            0.0,
            4.498791e-14
        ],
        [
            0.5,
            7.939721e-15
        ],
        [
            1.0,
            5.373963e-14
        ],
        [
            1.5,
            4.27518e-15
        ],
        [
            2.0,
            3.949264e-14
        ],
        [
            2.5,
            4.193498e-14
        ],
        [
            3.0,
            1.852621e-14
        ],
        [
            3.5,
            6.595135e-14
        ],
        [
            4.0,
            7.409248e-14
        ],
        [
            4.5,
            2.707683e-14
        ],
        [
            5.0,
            4.580202e-14
        ],
        [
            5.5,
            4.234204e-14
        ],
        [
            6.0,
            5.821725e-14
        ],
        [
            6.5,
            2.096925e-14
        ],
        [
            7.0,
            3.806794e-14
        ],
        [
            7.5,
            6.371252e-14
        ],
        [
            8.0,
            -6.881232e-14
        ],
        [
            8.5,
            1.913697e-14
        ],
        [
            9.0,
            3.664407e-15
        ],
        [
            9.5,
            1.017918e-14
        ],
        [
            10.0,
            -2.239589e-15
        ],
        [
            10.5,
            5.475727e-14
        ],
        [
            11.0,
            3.338679e-14
        ],
        [
            11.5,
            1.954414e-14
        ],
        [
            12.0,
            -6.922075e-15
        ],
        [
            12.5,
            1.078994e-14
        ],
        [
            13.0,
            4.112087e-14
        ],
        [
            13.5,
            1.87298e-14
        ],
        [
            14.0,
            6.188077e-14
        ],
        [
            14.5,
            7.63313e-14
        ],
        [
            15.0,
            9.975583e-15
        ],
        [
            15.5,
            1.730469e-14
        ],
        [
            16.0,
            -2.015517e-14
        ],
        [
            16.5,
            2.850194e-14
        ],
        [
            17.0,
            -2.890938e-14
        ],
        [
            17.5,
            7.042896e-14
        ],
        [
            18.0,
            3.806794e-14
        ],
        [
            18.5,
            4.091734e-14
        ],
        [
            19.0,
            8.508301e-14
        ],
        [
            19.5,
            8.44724e-14
        ],
        [
            20.0,
            3.98997e-14
        ],
        [
            20.5,
            3.98997e-14
        ],
        [
            21.0,
            3.460796e-14
        ],
        [
            21.5,
            3.908558e-14
        ],
        [
            22.0,
            4.030676e-14
        ],
        [
            22.5,
            2.544814e-14
        ],
        [
            23.0,
            3.297974e-14
        ],
        [
            23.5,
            6.981837e-14
        ],
        [
            24.0,
            4.498791e-14
        ],
        [
            24.5,
            9.424179e-14
        ],
        [
            25.0,
            8.630415e-14
        ],
        [
            25.5,
            3.359032e-14
        ],
        [
            26.0,
            6.696899e-14
        ],
        [
            26.5,
            1.099135e-13
        ],
        [
            27.0,
            1.162229e-13
        ],
        [
            27.5,
            1.349475e-13
        ],
        [
            28.0,
            1.294522e-13
        ],
        [
            28.5,
            1.314875e-13
        ],
        [
            29.0,
            1.123558e-13
        ],
        [
            29.5,
            1.223287e-13
        ],
        [
            30.0,
            1.054358e-13
        ],
        [
            30.5,
            8.528654e-14
        ],
        [
            31.0,
            1.001441e-13
        ],
        [
            31.5,
            1.044182e-13
        ],
        [
            32.0,
            9.933e-14
        ],
        [
            32.5,
            1.048252e-13
        ],
        [
            33.0,
            8.58971e-14
        ],
        [
            33.5,
            1.231428e-13
        ],
        [
            34.0,
            1.512297e-13
        ],
        [
            34.5,
            1.955989e-13
        ],
        [
            35.0,
            9.810883e-14
        ],
        [
            35.5,
            1.557073e-13
        ],
        [
            36.0,
            1.453274e-13
        ],
        [
            36.5,
            1.82166e-13
        ],
        [
            37.0,
            1.880683e-13
        ],
        [
            37.5,
            2.045541e-13
        ],
        [
            38.0,
            1.599815e-13
        ],
        [
            38.5,
            1.697508e-13
        ],
        [
            39.0,
            2.017048e-13
        ],
        [
            39.5,
            2.257211e-13
        ],
        [
            40.0,
            2.593033e-13
        ],
        [
            40.5,
            3.044867e-13
        ],
        [
            41.0,
            3.637133e-13
        ],
        [
            41.5,
            5.247043e-13
        ],
        [
            42.0,
            2.431358e-12
        ],
        [
            42.5,
            5.472615e-11
        ],
        [
            43.0,
            4.368336e-08
        ],
        [
            43.5,
            1.427813e-05
        ],
        [
            44.0,
            2.021995e-05
        ],
        [
            44.5,
            3.447779e-05
        ],
        [
            45.0,
            6.293951e-05
        ],
        [
            45.5,
            8.509747e-05
        ],
        [
            46.0,
            0.0001046292
        ],
        [
            46.5,
            0.000124227
        ],
        [
            47.0,
            0.0001447017
        ],
        [
            47.5,
            0.0001680438
        ],
        [
            48.0,
            0.0001880342
        ],
        [
            48.5,
            0.0002085598
        ],
        [
            49.0,
            0.0002502315
        ],
        [
            49.5,
            0.0002721953
        ],
        [
            50.0,
            0.0002931049
        ]
    ],
    "row": "11",
    "start_fbias": 0,
    "start_rbias": 0,
    "step_fbias": 0.2,
    "step_rbias": 0.5,
    "stop_fbias": -3.5,
    "stop_rbias": 50,
    "subdie_nr": "13",
    "temp_at_end": 25.0,
    "temp_at_start": 25.0,
    "time_at_end": "2025_06_05-22_16_40",
    "time_at_start": "2025_06_05-22_13_55",
    "x_pos": "-19201.06736",
    "y_pos": "3600.0"
}

File: data/Wafer_at_2025_06_16-18_35_06/Die_1/Subdie_14_ADiodes_4/IV_Die_1_Subdie_14_Diode_1,1.json
{
    "a_diodes": 4,
    "column": "0",
    "delay_fbias": 1,
    "delay_rbias": 1,
    "die_nr": "1",
    "diode_Nr": "1,1",
    "entrance_window": "E",
    "guardring_value": "15",
    "identifier": "02E15",
    "iv_data_fbias": [
        [
            0.0,
            4.723976e-13
        ],
        [
            -0.2,
            -2.903812e-11
        ],
        [
            -0.4,
            -4.647549e-08
        ],
        [
            -0.6,
            -2.536039e-06
        ],
        [
            -0.8,
            -1.086769e-05
        ],
        [
            -1.0,
            -3.204027e-05
        ],
        [
            -1.2,
            -7.337776e-05
        ],
        [
            -1.4,
            -0.0001413795
        ],
        [
            -1.6,
            -0.000235075
        ],
        [
            -1.8,
            -0.0003711301
        ],
        [
            -2.0,
            -0.0005518587
        ],
        [
            -2.2,
            -0.0007801229
        ],
        [
            -2.4,
            -0.001063393
        ],
        [
            -2.6,
            -0.001395784
        ],
        [
            -2.8,
            -0.00178065
        ],
        [
            -3.0,
            -0.002211423
        ]
    ],
    "iv_data_rbias": [
        [
            0.0,
            1.24771e-13
        ],
        [
            0.5,
            3.684677e-14
        ],
        [
            1.0,
            4.885932e-15
        ],
        [
            1.5,
            7.939726e-15
        ],
        [
            2.0,
            -1.893366e-14
        ],
        [
            2.5,
            5.150081e-14
        ],
        [
            3.0,
            -3.461092e-15
        ],
        [
            3.5,
            -5.110029e-14
        ],
        [
            4.0,
            6.981837e-14
        ],
        [
            4.5,
            -4.886208e-15
        ],
        [
            5.0,
            2.361587e-14
        ],
        [
            5.5,
            4.397027e-14
        ],
        [
            6.0,
            -1.28749e-19
        ],
        [
            6.5,
            4.722671e-14
        ],
        [
            7.0,
            9.161242e-15
        ],
        [
            7.5,
            9.383472e-14
        ],
        [
            8.0,
            5.048317e-14
        ],
        [
            8.5,
            2.992681e-14
        ],
        [
            9.0,
            3.501501e-14
        ],
        [
            9.5,
            5.475727e-14
        ],
        [
            10.0,
            7.042895e-14
        ],
        [
            10.5,
            4.78373e-14
        ],
        [
            11.0,
            2.565173e-14
        ],
        [
            11.5,
            6.20843e-14
        ],
        [
            12.0,
            4.743025e-14
        ],
        [
            12.5,
            2.198718e-14
        ],
        [
            13.0,
            1.893339e-14
        ],
        [
            13.5,
            2.972328e-14
        ],
        [
            14.0,
            -1.038303e-14
        ],
        [
            14.5,
            3.420091e-14
        ],
        [
            15.0,
            2.320869e-14
        ],
        [
            15.5,
            2.7484e-14
        ],
        [
            16.0,
            -1.058662e-14
        ],
        [
            16.5,
            3.216562e-14
        ],
        [
            17.0,
            1.070641e-13
        ],
        [
            17.5,
            7.531363e-14
        ],
        [
            18.0,
            1.832262e-14
        ],
        [
            18.5,
            3.867993e-15
        ],
        [
            19.0,
            4.580202e-14
        ],
        [
            19.5,
            1.042147e-13
        ],
        [
            20.0,
            5.760668e-14
        ],
        [
            20.5,
            2.178359e-14
        ],
        [
            21.0,
            2.035849e-14
        ],
        [
            21.5,
            6.778309e-14
        ],
        [
            22.0,
            6.900427e-14
        ],
        [
            22.5,
            4.70232e-14
        ],
        [
            23.0,
            1.140069e-14
        ],
        [
            23.5,
            6.941131e-14
        ],
        [
            24.0,
            6.269489e-14
        ],
        [
            24.5,
            5.231494e-14
        ],
        [
            25.0,
            2.850194e-14
        ],
        [
            25.5,
            6.004901e-14
        ],
        [
            26.0,
            9.444531e-14
        ],
        [
            26.5,
            1.196828e-13
        ],
        [
            27.0,
            6.127019e-14
        ],
        [
            27.5,
            5.842078e-14
        ],
        [
            28.0,
            1.20904e-13
        ],
        [
            28.5,
            9.200296e-14
        ],
        [
            29.0,
            8.487946e-14
        ],
        [
            29.5,
            1.056394e-13
        ],
        [
            30.0,
            1.233463e-13
        ],
        [
            30.5,
            1.007547e-13
        ],
        [
            31.0,
            1.92546e-13
        ],
        [
            31.5,
            1.156123e-13
        ],
        [
            32.0,
            1.38611e-13
        ],
        [
            32.5,
            1.555038e-13
        ],
        [
            33.0,
            1.325051e-13
        ],
        [
            33.5,
            1.82166e-13
        ],
        [
            34.0,
            1.589638e-13
        ],
        [
            34.5,
            1.74839e-13
        ],
        [
            35.0,
            1.512297e-13
        ],
        [
            35.5,
            1.410533e-13
        ],
        [
            36.0,
            1.949884e-13
        ],
        [
            36.5,
            1.597779e-13
        ],
        [
            37.0,
            2.126953e-13
        ],
        [
            37.5,
            2.271458e-13
        ],
        [
            38.0,
            2.306058e-13
        ],
        [
            38.5,
            2.361011e-13
        ],
        [
            39.0,
            2.228717e-13
        ],
        [
            39.5,
            2.444458e-13
        ],
        [
            40.0,
            2.367117e-13
        ],
        [
            40.5,
            2.566575e-13
        ],
        [
            41.0,
            2.707009e-13
        ],
        [
            41.5,
            3.274853e-13
        ],
        [
            42.0,
            4.176484e-13
        ],
        [
            42.5,
            1.035764e-12
        ],
        [
            43.0,
            1.221986e-11
        ],
        [
            43.5,
            6.831765e-10
        ],
        [
            44.0,
            8.4125e-06
        ],
        [
            44.5,
            1.303284e-05
        ],
        [
            45.0,
            2.061972e-05
        ],
        [
            45.5,
            5.19635e-05
        ],
        [
            46.0,
            7.660469e-05
        ],
        [
            46.5,
            9.790582e-05
        ],
        [
            47.0,
            0.0001165892
        ],
        [
            47.5,
            0.0001370814
        ],
        [
            48.0,
            0.0001582303
        ],
        [
            48.5,
            0.000180864
        ],
        [
            49.0,
            0.0002038084
        ],
        [
            49.5,
            0.0002229562
        ],
        [
            50.0,
            0.0002477058
        ]
    ],
    "row": "11",
    "start_fbias": 0,
    "start_rbias": 0,
    "step_fbias": 0.2,
    "step_rbias": 0.5,
    "stop_fbias": -3.5,
    "stop_rbias": 50,
    "subdie_nr": "14",
    "temp_at_end": 25.0,
    "temp_at_start": 25.0,
    "time_at_end": "2025_06_05-22_23_14",
    "time_at_start": "2025_06_05-22_20_30",
    "x_pos": "-20401.06736",
    "y_pos": "3600.0"
}

File: data/Wafer_at_2025_06_16-18_35_06/Die_1/Subdie_14_ADiodes_4/IV_Die_1_Subdie_14_Diode_1,2.json
{
    "a_diodes": 4,
    "column": "0",
    "delay_fbias": 1,
    "delay_rbias": 1,
    "die_nr": "1",
    "diode_Nr": "1,2",
    "entrance_window": "E",
    "guardring_value": "15",
    "identifier": "02E15",
    "iv_data_fbias": [
        [
            0.0,
            6.075404e-13
        ],
        [
            -0.2,
            -2.847073e-11
        ],
        [
            -0.4,
            -4.642985e-08
        ],
        [
            -0.6,
            -2.418873e-06
        ],
        [
            -0.8,
            -1.001943e-05
        ],
        [
            -1.0,
            -3.131676e-05
        ],
        [
            -1.2,
            -7.081671e-05
        ],
        [
            -1.4,
            -0.0001360719
        ],
        [
            -1.6,
            -0.0002279064
        ],
        [
            -1.8,
            -0.0003612665
        ],
        [
            -2.0,
            -0.0005377611
        ],
        [
            -2.2,
            -0.0007598064
        ],
        [
            -2.4,
            -0.001028437
        ],
        [
            -2.6,
            -0.001351307
        ],
        [
            -2.8,
            -0.001722955
        ],
        [
            -3.0,
            -0.002139187
        ]
    ],
    "iv_data_rbias": [
        [
            0.0,
            1.034006e-13
        ],
        [
            0.5,
            1.587959e-14
        ],
        [
            1.0,
            1.852621e-14
        ],
        [
            1.5,
            -1.364042e-14
        ],
        [
            2.0,
            -2.646635e-14
        ],
        [
            2.5,
            -3.786719e-14
        ],
        [
            3.0,
            -1.710137e-14
        ],
        [
            3.5,
            1.730469e-14
        ],
        [
            4.0,
            1.974773e-14
        ],
        [
            4.5,
            1.180786e-14
        ],
        [
            5.0,
            8.14202e-16
        ],
        [
            5.5,
            7.328968e-15
        ],
        [
            6.0,
            2.524456e-14
        ],
        [
            6.5,
            3.643972e-14
        ],
        [
            7.0,
            4.213851e-14
        ],
        [
            7.5,
            5.638549e-14
        ],
        [
            8.0,
            5.190787e-14
        ],
        [
            8.5,
            6.107453e-15
        ],
        [
            9.0,
            6.71821e-15
        ],
        [
            9.5,
            -1.54727e-14
        ],
        [
            10.0,
            4.091734e-14
        ],
        [
            10.5,
            1.771187e-14
        ],
        [
            11.0,
            2.585531e-14
        ],
        [
            11.5,
            -2.585559e-14
        ],
        [
            12.0,
            3.664407e-15
        ],
        [
            12.5,
            2.585531e-14
        ],
        [
            13.0,
            7.125377e-15
        ],
        [
            13.5,
            2.402304e-14
        ],
        [
            14.0,
            9.772004e-15
        ],
        [
            14.5,
            -1.425238e-15
        ],
        [
            15.0,
            6.514627e-15
        ],
        [
            15.5,
            8.957653e-15
        ],
        [
            16.0,
            1.465807e-14
        ],
        [
            16.5,
            4.905847e-14
        ],
        [
            17.0,
            3.888206e-14
        ],
        [
            17.5,
            4.763378e-14
        ],
        [
            18.0,
            7.083601e-14
        ],
        [
            18.5,
            7.673834e-14
        ],
        [
            19.0,
            5.679255e-14
        ],
        [
            19.5,
            6.452664e-14
        ],
        [
            20.0,
            6.167723e-14
        ],
        [
            20.5,
            8.772887e-14
        ],
        [
            21.0,
            7.022543e-14
        ],
        [
            21.5,
            1.060464e-13
        ],
        [
            22.0,
            4.458085e-14
        ],
        [
            22.5,
            5.373963e-14
        ],
        [
            23.0,
            2.626249e-14
        ],
        [
            23.5,
            5.618198e-14
        ],
        [
            24.0,
            6.819015e-14
        ],
        [
            24.5,
            1.202934e-13
        ],
        [
            25.0,
            8.549007e-14
        ],
        [
            25.5,
            2.056207e-14
        ],
        [
            26.0,
            9.363117e-14
        ],
        [
            26.5,
            6.269488e-14
        ],
        [
            27.0,
            1.934056e-14
        ],
        [
            27.5,
            7.958772e-14
        ],
        [
            28.0,
            8.426888e-14
        ],
        [
            28.5,
            8.487946e-14
        ],
        [
            29.0,
            7.388894e-14
        ],
        [
            29.5,
            8.854298e-14
        ],
        [
            30.0,
            1.231428e-13
        ],
        [
            30.5,
            1.607956e-13
        ],
        [
            31.0,
            6.961486e-14
        ],
        [
            31.5,
            1.347439e-13
        ],
        [
            32.0,
            8.264065e-14
        ],
        [
            32.5,
            1.400357e-13
        ],
        [
            33.0,
            1.329122e-13
        ],
        [
            33.5,
            1.49398e-13
        ],
        [
            34.0,
            1.434957e-13
        ],
        [
            34.5,
            1.673085e-13
        ],
        [
            35.0,
            1.510262e-13
        ],
        [
            35.5,
            1.561144e-13
        ],
        [
            36.0,
            1.436992e-13
        ],
        [
            36.5,
            2.165624e-13
        ],
        [
            37.0,
            2.17987e-13
        ],
        [
            37.5,
            1.827766e-13
        ],
        [
            38.0,
            2.340658e-13
        ],
        [
            38.5,
            2.232788e-13
        ],
        [
            39.0,
            2.497375e-13
        ],
        [
            39.5,
            2.35287e-13
        ],
        [
            40.0,
            2.501445e-13
        ],
        [
            40.5,
            2.894255e-13
        ],
        [
            41.0,
            3.032655e-13
        ],
        [
            41.5,
            3.065219e-13
        ],
        [
            42.0,
            3.761286e-13
        ],
        [
            42.5,
            6.26265e-13
        ],
        [
            43.0,
            3.256463e-12
        ],
        [
            43.5,
            5.907373e-11
        ],
        [
            44.0,
            1.759928e-08
        ],
        [
            44.5,
            1.883092e-05
        ],
        [
            45.0,
            1.890286e-05
        ],
        [
            45.5,
            3.646603e-05
        ],
        [
            46.0,
            6.047925e-05
        ],
        [
            46.5,
            8.206941e-05
        ],
        [
            47.0,
            9.918803e-05
        ],
        [
            47.5,
            0.0001173042
        ],
        [
            48.0,
            0.000136875
        ],
        [
            48.5,
            0.0001571968
        ],
        [
            49.0,
            0.0001792057
        ],
        [
            49.5,
            0.0002004557
        ],
        [
            50.0,
            0.0002363306
        ]
    ],
    "row": "11",
    "start_fbias": 0,
    "start_rbias": 0,
    "step_fbias": 0.2,
    "step_rbias": 0.5,
    "stop_fbias": -3.5,
    "stop_rbias": 50,
    "subdie_nr": "14",
    "temp_at_end": 25.0,
    "temp_at_start": 25.0,
    "time_at_end": "2025_06_05-22_19_58",
    "time_at_start": "2025_06_05-22_17_14",
    "x_pos": "-20401.06736",
    "y_pos": "3600.0"
}

File: data/Wafer_at_2025_06_16-18_35_06/Die_1/Subdie_14_ADiodes_4/IV_Die_1_Subdie_14_Diode_2,1.json
{
    "a_diodes": 4,
    "column": "0",
    "delay_fbias": 1,
    "delay_rbias": 1,
    "die_nr": "1",
    "diode_Nr": "2,1",
    "entrance_window": "E",
    "guardring_value": "15",
    "identifier": "02E15",
    "iv_data_fbias": [
        [
            0.0,
            4.516376e-13
        ],
        [
            -0.2,
            -2.938523e-11
        ],
        [
            -0.4,
            -4.777333e-08
        ],
        [
            -0.6,
            -3.306642e-06
        ],
        [
            -0.8,
            -1.305889e-05
        ],
        [
            -1.0,
            -3.536667e-05
        ],
        [
            -1.2,
            -7.791987e-05
        ],
        [
            -1.4,
            -0.0001474247
        ],
        [
            -1.6,
            -0.0002453883
        ],
        [
            -1.8,
            -0.0003878423
        ],
        [
            -2.0,
            -0.0005781394
        ],
        [
            -2.2,
            -0.0008214741
        ],
        [
            -2.4,
            -0.001120422
        ],
        [
            -2.6,
            -0.001477787
        ],
        [
            -2.8,
            -0.001893873
        ],
        [
            -3.0,
            -0.002361734
        ]
    ],
    "iv_data_rbias": [
        [
            0.0,
            1.009582e-13
        ],
        [
            0.5,
            -3.664566e-14
        ],
        [
            1.0,
            4.295262e-14
        ],
        [
            1.5,
            7.470306e-14
        ],
        [
            2.0,
            2.01549e-14
        ],
        [
            2.5,
            7.327835e-14
        ],
        [
            3.0,
            5.943843e-14
        ],
        [
            3.5,
            4.600555e-14
        ],
        [
            4.0,
            6.167724e-14
        ],
        [
            4.5,
            4.275173e-15
        ],
        [
            5.0,
            1.567601e-14
        ],
        [
            5.5,
            1.445448e-14
        ],
        [
            6.0,
            2.402304e-14
        ],
        [
            6.5,
            4.397027e-14
        ],
        [
            7.0,
            3.562561e-14
        ],
        [
            7.5,
            4.824436e-14
        ],
        [
            8.0,
            -3.033449e-14
        ],
        [
            8.5,
            5.251846e-14
        ],
        [
            9.0,
            1.547242e-14
        ],
        [
            9.5,
            9.364828e-15
        ],
        [
            10.0,
            4.681966e-14
        ],
        [
            10.5,
            2.870552e-14
        ],
        [
            11.0,
            -6.311317e-15
        ],
        [
            11.5,
            2.728042e-14
        ],
        [
            12.0,
            4.9262e-14
        ],
        [
            12.5,
            3.684677e-14
        ],
        [
            13.0,
            7.103954e-14
        ],
        [
            13.5,
            -7.329251e-15
        ],
        [
            14.0,
            6.941131e-14
        ],
        [
            14.5,
            3.175857e-14
        ],
        [
            15.0,
            5.373963e-14
        ],
        [
            15.5,
            -4.07311e-16
        ],
        [
            16.0,
            -5.089801e-15
        ],
        [
            16.5,
            1.145946e-13
        ],
        [
            17.0,
            2.361587e-14
        ],
        [
            17.5,
            3.70503e-14
        ],
        [
            18.0,
            7.551717e-14
        ],
        [
            18.5,
            4.193498e-14
        ],
        [
            19.0,
            3.155504e-14
        ],
        [
            19.5,
            5.170434e-14
        ],
        [
            20.0,
            -1.425245e-15
        ],
        [
            20.5,
            1.404731e-14
        ],
        [
            21.0,
            9.505591e-14
        ],
        [
            21.5,
            4.519144e-14
        ],
        [
            22.0,
            -4.234607e-14
        ],
        [
            22.5,
            1.140069e-14
        ],
        [
            23.0,
            9.546297e-14
        ],
        [
            23.5,
            4.681966e-14
        ],
        [
            24.0,
            7.673834e-14
        ],
        [
            24.5,
            8.223362e-14
        ],
        [
            25.0,
            1.019758e-13
        ],
        [
            25.5,
            7.388894e-14
        ],
        [
            26.0,
            1.125593e-13
        ],
        [
            26.5,
            1.109311e-13
        ],
        [
            27.0,
            1.015688e-13
        ],
        [
            27.5,
            7.79595e-14
        ],
        [
            28.0,
            7.79595e-14
        ],
        [
            28.5,
            7.633129e-14
        ],
        [
            29.0,
            1.076746e-13
        ],
        [
            29.5,
            1.217181e-13
        ],
        [
            30.0,
            1.24771e-13
        ],
        [
            30.5,
            1.143911e-13
        ],
        [
            31.0,
            7.93842e-14
        ],
        [
            31.5,
            1.359651e-13
        ],
        [
            32.0,
            1.380004e-13
        ],
        [
            32.5,
            1.612026e-13
        ],
        [
            33.0,
            8.976416e-14
        ],
        [
            33.5,
            1.404428e-13
        ],
        [
            34.0,
            9.424178e-14
        ],
        [
            34.5,
            1.42478e-13
        ],
        [
            35.0,
            1.465486e-13
        ],
        [
            35.5,
            1.768743e-13
        ],
        [
            36.0,
            1.67512e-13
        ],
        [
            36.5,
            1.880684e-13
        ],
        [
            37.0,
            1.632379e-13
        ],
        [
            37.5,
            1.436992e-13
        ],
        [
            38.0,
            2.17173e-13
        ],
        [
            38.5,
            2.257211e-13
        ],
        [
            39.0,
            2.71108e-13
        ],
        [
            39.5,
            2.588963e-13
        ],
        [
            40.0,
            2.71922e-13
        ],
        [
            40.5,
            3.055043e-13
        ],
        [
            41.0,
            2.888149e-13
        ],
        [
            41.5,
            2.847443e-13
        ],
        [
            42.0,
            3.808097e-13
        ],
        [
            42.5,
            7.123576e-13
        ],
        [
            43.0,
            5.680078e-12
        ],
        [
            43.5,
            1.874552e-10
        ],
        [
            44.0,
            2.518399e-06
        ],
        [
            44.5,
            1.23873e-05
        ],
        [
            45.0,
            2.750672e-05
        ],
        [
            45.5,
            5.341296e-05
        ],
        [
            46.0,
            7.900396e-05
        ],
        [
            46.5,
            9.810827e-05
        ],
        [
            47.0,
            0.0001185819
        ],
        [
            47.5,
            0.0001399866
        ],
        [
            48.0,
            0.0001618465
        ],
        [
            48.5,
            0.0001832177
        ],
        [
            49.0,
            0.0002063931
        ],
        [
            49.5,
            0.0002261599
        ],
        [
            50.0,
            0.0002511946
        ]
    ],
    "row": "11",
    "start_fbias": 0,
    "start_rbias": 0,
    "step_fbias": 0.2,
    "step_rbias": 0.5,
    "stop_fbias": -3.5,
    "stop_rbias": 50,
    "subdie_nr": "14",
    "temp_at_end": 25.0,
    "temp_at_start": 25.0,
    "time_at_end": "2025_06_05-22_26_30",
    "time_at_start": "2025_06_05-22_23_46",
    "x_pos": "-20401.06736",
    "y_pos": "3600.0"
}
