Repository: philipp-btz/waferprober

# WaferProber (Velox Project)

### Description
The puropse of the **Velox Project** is easy and low maintenance Operation of the KIP Waferprober.

>in case you need to contact me, consult **# Support**

---

## Special Features
1. ### Push notifications

    Push Notifications can be send to your mobile phone with *ntfy.sh* 
    
    Notifications include:
    - at the start of every run
    - at the end of the run
    - every hour to ensure the Waferprober is still running (this can be modified)
    - every logging message of importance *critical* and above

File: data/Wafer_at_2025_06_16-18_35_06/Die_1/Subdie_2_ADiodes_16/IV_Die_1_Subdie_2_Diode_1,4.json
{
    "a_diodes": 16,
    "column": "0",
    "delay_fbias": 1,
    "delay_rbias": 1,
    "die_nr": "1",
    "diode_Nr": "1,4",
    "entrance_window": "E",
    "guardring_value": "20",
    "identifier": "04E20",
    "iv_data_fbias": [
        [
            0.0,
            4.854207e-13
        ],
        [
            -0.2,
            -3.121122e-11
        ],
        [
            -0.4,
            -5.088364e-08
        ],
        [
            -0.6,
            -3.326729e-06
        ],
        [
            -0.8,
            -1.315939e-05
        ],
        [
            -1.0,
            -3.713624e-05
        ],
        [
            -1.2,
            -8.160254e-05
        ],
        [
            -1.4,
            -0.0001523748
        ],
        [
            -1.6,
            -0.0002537204
        ],
        [
            -1.8,
            -0.0003937851
        ],
        [
            -2.0,
            -0.0005750614
        ],
        [
            -2.2,
            -0.000800892
        ],
        [
            -2.4,
            -0.001071096
        ],
        [
            -2.6,
            -0.001389778
        ],
        [
            -2.8,
            -0.001754537
        ],
        [
            -3.0,
            -0.00216822
        ]
    ],
    "iv_data_rbias": [
        [
            0.0,
            9.240963e-14
        ],
        [
            0.5,
            5.312889e-14
        ],
        [
            1.0,
            -6.59615e-14
        ],
        [
            1.5,
            1.221514e-14
        ],
        [
            2.0,
            2.62625e-14
        ],
        [
            2.5,
            -2.626242e-14
        ],
        [
            3.0,
            1.934061e-14
        ],
        [
            3.5,
            3.827141e-14
        ],
        [
            4.0,
            9.772124e-15
        ],
        [
            4.5,
            3.094444e-14
        ],
        [
            5.0,
            6.941107e-14
        ],
        [
            5.5,
            2.015496e-14
        ],
        [
            6.0,
            3.928905e-14
        ],
        [
            6.5,
            1.913703e-14
        ],
        [
            7.0,
            1.058646e-14
        ],
        [
            7.5,
            -2.035813e-15
        ],
        [
            8.0,
            3.908553e-14
        ],
        [
            8.5,
            -1.18079e-14
        ],
        [
            9.0,
            4.112079e-14
        ],
        [
            9.5,
            2.605892e-14
        ],
        [
            10.0,
            5.597827e-14
        ],
        [
            10.5,
            1.730477e-14
        ],
        [
            11.0,
            -1.404732e-14
        ],
        [
            11.5,
            -5.700345e-15
        ],
        [
            12.0,
            5.475712e-14
        ],
        [
            12.5,
            1.001437e-13
        ],
        [
            13.0,
            3.338677e-14
        ],
        [
            13.5,
            5.781003e-14
        ],
        [
            14.0,
            3.521851e-14
        ],
        [
            14.5,
            1.465815e-14
        ],
        [
            15.0,
            3.236913e-14
        ],
        [
            15.5,
            1.160438e-14
        ],
        [
            16.0,
            3.806789e-14
        ],
        [
            16.5,
            4.152785e-14
        ],
        [
            17.0,
            7.531336e-14
        ],
        [
            17.5,
            1.003472e-13
        ],
        [
            18.0,
            6.676522e-14
        ],
        [
            18.5,
            3.114797e-14
        ],
        [
            19.0,
            5.190773e-14
        ],
        [
            19.5,
            1.145941e-13
        ],
        [
            20.0,
            5.027952e-14
        ],
        [
            20.5,
            9.485196e-14
        ],
        [
            21.0,
            8.52862e-14
        ],
        [
            21.5,
            9.912604e-14
        ],
        [
            22.0,
            6.330527e-14
        ],
        [
            22.5,
            8.019799e-14
        ],
        [
            23.0,
            7.388867e-14
        ],
        [
            23.5,
            5.150068e-14
        ],
        [
            24.0,
            6.615464e-14
        ],
        [
            24.5,
            6.391585e-14
        ],
        [
            25.0,
            3.786436e-14
        ],
        [
            25.5,
            1.202929e-13
        ],
        [
            26.0,
            1.263987e-13
        ],
        [
            26.5,
            7.124282e-14
        ],
        [
            27.0,
            8.284387e-14
        ],
        [
            27.5,
            8.650734e-14
        ],
        [
            28.0,
            8.52862e-14
        ],
        [
            28.5,
            8.772852e-14
        ],
        [
            29.0,
            1.424773e-13
        ],
        [
            29.5,
            1.154082e-13
        ],
        [
            30.0,
            1.730065e-13
        ],
        [
            30.5,
            1.6975e-13
        ],
        [
            31.0,
            1.245669e-13
        ],
        [
            31.5,
            1.646618e-13
        ],
        [
            32.0,
            1.709712e-13
        ],
        [
            32.5,
            1.917309e-13
        ],
        [
            33.0,
            1.518396e-13
        ],
        [
            33.5,
            2.206318e-13
        ],
        [
            34.0,
            1.707676e-13
        ],
        [
            34.5,
            2.354892e-13
        ],
        [
            35.0,
            2.385422e-13
        ],
        [
            35.5,
            3.071308e-13
        ],
        [
            36.0,
            2.409845e-13
        ],
        [
            36.5,
            2.210388e-13
        ],
        [
            37.0,
            2.529926e-13
        ],
        [
            37.5,
            2.749736e-13
        ],
        [
            38.0,
            2.784335e-13
        ],
        [
            38.5,
            2.676465e-13
        ],
        [
            39.0,
            2.851499e-13
        ],
        [
            39.5,
            3.197496e-13
        ],
        [
            40.0,
            2.829111e-13
        ],
        [
            40.5,
            3.492609e-13
        ],
        [
            41.0,
            3.856924e-13
        ],
        [
            41.5,
            4.027887e-13
        ],
        [
            42.0,
            4.913229e-13
        ],
        [
            42.5,
            8.263285e-13
        ],
        [
            43.0,
            4.393549e-12
        ],
        [
            43.5,
            9.74712e-11
        ],
        [
            44.0,
            6.771324e-10
        ],
        [
            44.5,
            2.020129e-09
        ],
        [
            45.0,
            6.917646e-09
        ],
        [
            45.5,
            6.43559e-05
        ],
        [
            46.0,
            8.204598e-05
        ],
        [
            46.5,
            9.833572e-05
        ],
        [
            47.0,
            0.0001136197
        ],
        [
            47.5,
            0.0001305483
        ],
        [
            48.0,
            0.0001415775
        ],
        [
            48.5,
            0.000168811
        ],
        [
            49.0,
            0.0001896558
        ],
        [
            49.5,
            0.0002167559
        ],
        [
            50.0,
            0.0002410201
        ]
    ],
    "row": "11",
    "start_fbias": 0,
    "start_rbias": 0,
    "step_fbias": 0.2,
    "step_rbias": 0.5,
    "stop_fbias": -3.5,
    "stop_rbias": 50,
    "subdie_nr": "2",
    "temp_at_end": 25.0,
    "temp_at_start": 25.0,
    "time_at_end": "2025_06_05-15_58_02",
    "time_at_start": "2025_06_05-15_55_18",
    "x_pos": "-20401.06736",
    "y_pos": "0.0"
}

File: data/Wafer_at_2025_06_16-18_35_06/Die_1/Subdie_2_ADiodes_16/IV_Die_1_Subdie_2_Diode_2,2.json
{
    "a_diodes": 16,
    "column": "0",
    "delay_fbias": 1,
    "delay_rbias": 1,
    "die_nr": "1",
    "diode_Nr": "2,2",
    "entrance_window": "E",
    "guardring_value": "20",
    "identifier": "04E20",
    "iv_data_fbias": [
        [
            0.0,
            4.711747e-13
        ],
        [
            -0.2,
            -3.13876e-11
        ],
        [
            -0.4,
            -5.105149e-08
        ],
        [
            -0.6,
            -3.450009e-06
        ],
        [
            -0.8,
            -1.373224e-05
        ],
        [
            -1.0,
            -3.866712e-05
        ],
        [
            -1.2,
            -8.494639e-05
        ],
        [
            -1.4,
            -0.0001606759
        ],
        [
            -1.6,
            -0.0002677251
        ],
        [
            -1.8,
            -0.0004196837
        ],
        [
            -2.0,
            -0.0006203805
        ],
        [
            -2.2,
            -0.0008752956
        ],
        [
            -2.4,
            -0.001188525
        ],
        [
            -2.6,
            -0.001561922
        ],
        [
            -2.8,
            -0.001992939
        ]
    ],
    "iv_data_rbias": [
        [
            0.0,
            4.071378e-14
        ],
        [
            0.5,
            1.608321e-14
        ],
        [
            1.0,
            -2.096936e-14
        ],
        [
            1.5,
            2.035851e-14
        ],
        [
            2.0,
            3.13515e-14
        ],
        [
            2.5,
            5.821717e-14
        ],
        [
            3.0,
            7.125444e-15
        ],
        [
            3.5,
            -5.496871e-15
        ],
        [
            4.0,
            5.007606e-14
        ],
        [
            4.5,
            4.45808e-14
        ],
        [
            5.0,
            4.213847e-14
        ],
        [
            5.5,
            4.661608e-14
        ],
        [
            6.0,
            8.426875e-14
        ],
        [
            6.5,
            4.681961e-14
        ],
        [
            7.0,
            4.661609e-14
        ],
        [
            7.5,
            5.089017e-14
        ],
        [
            8.0,
            5.170428e-14
        ],
        [
            8.5,
            2.931622e-14
        ],
        [
            9.0,
            3.420089e-14
        ],
        [
            9.5,
            4.356317e-14
        ],
        [
            10.0,
            4.417375e-14
        ],
        [
            10.5,
            1.77119e-14
        ],
        [
            11.0,
            1.150014e-13
        ],
        [
            11.5,
            4.519139e-14
        ],
        [
            12.0,
            9.240982e-14
        ],
        [
            12.5,
            -1.710125e-14
        ],
        [
            13.0,
            1.021792e-13
        ],
        [
            13.5,
            1.188685e-13
        ],
        [
            14.0,
            6.941119e-14
        ],
        [
            14.5,
            1.215143e-13
        ],
        [
            15.0,
            1.031968e-13
        ],
        [
            15.5,
            3.643969e-14
        ],
        [
            16.0,
            7.714524e-14
        ],
        [
            16.5,
            3.562558e-14
        ],
        [
            17.0,
            8.284401e-14
        ],
        [
            17.5,
            7.75523e-14
        ],
        [
            18.0,
            9.464864e-14
        ],
        [
            18.5,
            6.859709e-14
        ],
        [
            19.0,
            1.188684e-13
        ],
        [
            19.5,
            9.07816e-14
        ],
        [
            20.0,
            6.371242e-14
        ],
        [
            20.5,
            8.793221e-14
        ],
        [
            21.0,
            8.610047e-14
        ],
        [
            21.5,
            9.709094e-14
        ],
        [
            22.0,
            1.300625e-13
        ],
        [
            22.5,
            1.147979e-13
        ],
        [
            23.0,
            9.200275e-14
        ],
        [
            23.5,
            1.365754e-13
        ],
        [
            24.0,
            1.115414e-13
        ],
        [
            24.5,
            1.314872e-13
        ],
        [
            25.0,
            1.905102e-13
        ],
        [
            25.5,
            1.650692e-13
        ],
        [
            26.0,
            1.88882e-13
        ],
        [
            26.5,
            1.752456e-13
        ],
        [
            27.0,
            1.652727e-13
        ],
        [
            27.5,
            1.732103e-13
        ],
        [
            28.0,
            1.925454e-13
        ],
        [
            28.5,
            2.285698e-13
        ],
        [
            29.0,
            1.925454e-13
        ],
        [
            29.5,
            2.696824e-13
        ],
        [
            30.0,
            2.202252e-13
        ],
        [
            30.5,
            2.631696e-13
        ],
        [
            31.0,
            2.503473e-13
        ],
        [
            31.5,
            2.729389e-13
        ],
        [
            32.0,
            2.723282e-13
        ],
        [
            32.5,
            2.438344e-13
        ],
        [
            33.0,
            3.303337e-13
        ],
        [
            33.5,
            3.105915e-13
        ],
        [
            34.0,
            2.841329e-13
        ],
        [
            34.5,
            3.801979e-13
        ],
        [
            35.0,
            3.594383e-13
        ],
        [
            35.5,
            3.40103e-13
        ],
        [
            36.0,
            3.10795e-13
        ],
        [
            36.5,
            3.77552e-13
        ],
        [
            37.0,
            4.080813e-13
        ],
        [
            37.5,
            3.92206e-13
        ],
        [
            38.0,
            4.213106e-13
        ],
        [
            38.5,
            3.997366e-13
        ],
        [
            39.0,
            4.056389e-13
        ],
        [
            39.5,
            4.365752e-13
        ],
        [
            40.0,
            4.931557e-13
        ],
        [
            40.5,
            5.078098e-13
        ],
        [
            41.0,
            5.206321e-13
        ],
        [
            41.5,
            5.731422e-13
        ],
        [
            42.0,
            6.156795e-13
        ],
        [
            42.5,
            1.142409e-12
        ],
        [
            43.0,
            7.924765e-12
        ],
        [
            43.5,
            2.650297e-10
        ],
        [
            44.0,
            2.114125e-06
        ],
        [
            44.5,
            1.1728e-05
        ],
        [
            45.0,
            1.814901e-05
        ],
        [
            45.5,
            2.737074e-05
        ],
        [
            46.0,
            5.861312e-05
        ],
        [
            46.5,
            8.626019e-05
        ],
        [
            47.0,
            0.0001039874
        ],
        [
            47.5,
            0.000124386
        ],
        [
            48.0,
            0.0001436055
        ],
        [
            48.5,
            0.0001644116
        ],
        [
            49.0,
            0.0001879718
        ],
        [
            49.5,
            0.0002082753
        ],
        [
            50.0,
            0.0002329977
        ]
    ],
    "row": "11",
    "start_fbias": 0,
    "start_rbias": 0,
    "step_fbias": 0.2,
    "step_rbias": 0.5,
    "stop_fbias": -3.5,
    "stop_rbias": 50,
    "subdie_nr": "2",
    "temp_at_end": 25.0,
    "temp_at_start": 25.0,
    "time_at_end": "2025_06_05-15_18_54",
    "time_at_start": "2025_06_05-15_16_10",
    "x_pos": "-20401.06736",
    "y_pos": "0.0"
}

File: data/Wafer_at_2025_06_16-18_35_06/Die_1/Subdie_2_ADiodes_16/IV_Die_1_Subdie_2_Diode_3,2.json
{
    "a_diodes": 16,
    "column": "0",
    "delay_fbias": 1,
    "delay_rbias": 1,
    "die_nr": "1",
    "diode_Nr": "3,2",
    "entrance_window": "E",
    "guardring_value": "20",
    "identifier": "04E20",
    "iv_data_fbias": [
        [
            0.0,
            4.809432e-13
        ],
        [
            -0.2,
            -3.20154e-11
        ],
        [
            -0.4,
            -5.302319e-08
        ],
        [
            -0.6,
            -5.247653e-06
        ],
        [
            -0.8,
            -2.007069e-05
        ],
        [
            -1.0,
            -4.850206e-05
        ],
        [
            -1.2,
            -9.768636e-05
        ],
        [
            -1.4,
            -0.0001756192
        ],
        [
            -1.6,
            -0.0002792123
        ],
        [
            -1.8,
            -0.0004305791
        ],
        [
            -2.0,
            -0.0006304155
        ],
        [
            -2.2,
            -0.0008844871
        ],
        [
            -2.4,
            -0.001196446
        ],
        [
            -2.6,
            -0.001568255
        ],
        [
            -2.8,
            -0.002004582
        ]
    ],
    "iv_data_rbias": [
        [
            0.0,
            1.249741e-13
        ],
        [
            0.5,
            -8.957729e-15
        ],
        [
            1.0,
            3.684673e-14
        ],
        [
            1.5,
            -1.689756e-14
        ],
        [
            2.0,
            1.486173e-14
        ],
        [
            2.5,
            2.117287e-14
        ],
        [
            3.0,
            1.302947e-14
        ],
        [
            3.5,
            6.167706e-14
        ],
        [
            4.0,
            -4.275267e-15
        ],
        [
            4.5,
            1.140078e-14
        ],
        [
            5.0,
            6.127001e-14
        ],
        [
            5.5,
            1.832268e-14
        ],
        [
            6.0,
            -5.903955e-15
        ],
        [
            6.5,
            1.954419e-14
        ],
        [
            7.0,
            2.36159e-14
        ],
        [
            7.5,
            5.781004e-14
        ],
        [
            8.0,
            3.725379e-14
        ],
        [
            8.5,
            9.772104e-15
        ],
        [
            9.0,
            -6.921889e-15
        ],
        [
            9.5,
            1.832268e-14
        ],
        [
            10.0,
            5.312892e-14
        ],
        [
            10.5,
            5.251833e-14
        ],
        [
            11.0,
            2.646609e-14
        ],
        [
            11.5,
            4.376666e-14
        ],
        [
            12.0,
            7.999452e-14
        ],
        [
            12.5,
            5.45536e-14
        ],
        [
            13.0,
            -8.346974e-15
        ],
        [
            13.5,
            -6.51471e-15
        ],
        [
            14.0,
            1.893344e-14
        ],
        [
            14.5,
            9.975693e-15
        ],
        [
            15.0,
            4.234197e-14
        ],
        [
            15.5,
            4.966895e-14
        ],
        [
            16.0,
            9.037443e-14
        ],
        [
            16.5,
            5.658888e-14
        ],
        [
            17.0,
            3.766084e-14
        ],
        [
            17.5,
            6.859699e-14
        ],
        [
            18.0,
            5.190775e-14
        ],
        [
            18.5,
            8.12157e-14
        ],
        [
            19.0,
            6.920758e-14
        ],
        [
            19.5,
            1.180541e-13
        ],
        [
            20.0,
            5.353598e-14
        ],
        [
            20.5,
            8.243686e-14
        ],
        [
            21.0,
            9.078148e-14
        ],
        [
            21.5,
            1.040107e-13
        ],
        [
            22.0,
            8.915325e-14
        ],
        [
            22.5,
            4.783721e-14
        ],
        [
            23.0,
            8.304743e-14
        ],
        [
            23.5,
            1.166294e-13
        ],
        [
            24.0,
            1.424774e-13
        ],
        [
            24.5,
            8.101214e-14
        ],
        [
            25.0,
            1.031967e-13
        ],
        [
            25.5,
            1.105236e-13
        ],
        [
            26.0,
            1.101166e-13
        ],
        [
            26.5,
            1.237529e-13
        ],
        [
            27.0,
            1.57742e-13
        ],
        [
            27.5,
            1.569278e-13
        ],
        [
            28.0,
            1.725994e-13
        ],
        [
            28.5,
            1.671042e-13
        ],
        [
            29.0,
            1.681219e-13
        ],
        [
            29.5,
            1.719888e-13
        ],
        [
            30.0,
            1.768735e-13
        ],
        [
            30.5,
            1.909169e-13
        ],
        [
            31.0,
            1.821652e-13
        ],
        [
            31.5,
            2.424093e-13
        ],
        [
            32.0,
            2.432235e-13
        ],
        [
            32.5,
            2.757878e-13
        ],
        [
            33.0,
            2.985829e-13
        ],
        [
            33.5,
            2.8861e-13
        ],
        [
            34.0,
            2.385423e-13
        ],
        [
            34.5,
            2.474976e-13
        ],
        [
            35.0,
            2.721244e-13
        ],
        [
            35.5,
            3.040782e-13
        ],
        [
            36.0,
            3.020429e-13
        ],
        [
            36.5,
            2.910524e-13
        ],
        [
            37.0,
            3.533317e-13
        ],
        [
            37.5,
            3.000075e-13
        ],
        [
            38.0,
            3.350142e-13
        ],
        [
            38.5,
            3.692068e-13
        ],
        [
            39.0,
            3.950549e-13
        ],
        [
            39.5,
            4.349461e-13
        ],
        [
            40.0,
            3.836573e-13
        ],
        [
            40.5,
            3.909843e-13
        ],
        [
            41.0,
            4.569271e-13
        ],
        [
            41.5,
            5.000748e-13
        ],
        [
            42.0,
            6.052986e-13
        ],
        [
            42.5,
            6.871165e-13
        ],
        [
            43.0,
            2.292541e-12
        ],
        [
            43.5,
            4.175304e-11
        ],
        [
            44.0,
            1.166319e-08
        ],
        [
            44.5,
            1.959332e-05
        ],
        [
            45.0,
            1.961498e-05
        ],
        [
            45.5,
            3.189858e-05
        ],
        [
            46.0,
            6.327877e-05
        ],
        [
            46.5,
            8.562533e-05
        ],
        [
            47.0,
            0.000104606
        ],
        [
            47.5,
            0.0001246042
        ],
        [
            48.0,
            0.0001458633
        ],
        [
            48.5,
            0.0001655844
        ],
        [
            49.0,
            0.0001887881
        ],
        [
            49.5,
            0.0002083005
        ],
        [
            50.0,
            0.0002315103
        ]
    ],
    "row": "11",
    "start_fbias": 0,
    "start_rbias": 0,
    "step_fbias": 0.2,
    "step_rbias": 0.5,
    "stop_fbias": -3.5,
    "stop_rbias": 50,
    "subdie_nr": "2",
    "temp_at_end": 25.0,
    "temp_at_start": 25.0,
    "time_at_end": "2025_06_05-15_35_14",
    "time_at_start": "2025_06_05-15_32_30",
    "x_pos": "-20401.06736",
    "y_pos": "0.0"
}

File: data/Wafer_at_2025_06_16-18_35_06/Die_1/Subdie_2_ADiodes_16/IV_Die_1_Subdie_2_Diode_3,3.json
{
    "a_diodes": 16,
    "column": "0",
    "delay_fbias": 1,
    "delay_rbias": 1,
    "die_nr": "1",
    "diode_Nr": "3,3",
    "entrance_window": "E",
    "guardring_value": "20",
    "identifier": "04E20",
    "iv_data_fbias": [
        [
            0.0,
            1.010276e-07
        ],
        [
            -0.2,
            -0.000811483
        ],
        [
            -0.4,
            -0.001621997
        ],
        [
            -0.6,
            -0.002436528
        ]
    ],
    "iv_data_rbias": [
        [
            0.0,
            -7.43816e-08
        ],
        [
            0.5,
            0.001918224
        ]
    ],
    "row": "11",
    "start_fbias": 0,
    "start_rbias": 0,
    "step_fbias": 0.2,
    "step_rbias": 0.5,
    "stop_fbias": -3.5,
    "stop_rbias": 50,
    "subdie_nr": "2",
    "temp_at_end": 25.0,
    "temp_at_start": 25.0,
    "time_at_end": "2025_06_05-15_44_59",
    "time_at_start": "2025_06_05-15_42_19",
    "x_pos": "-20401.06736",
    "y_pos": "0.0"
}

File: data/Wafer_at_2025_06_16-18_35_06/Die_1/Subdie_2_ADiodes_16/IV_Die_1_Subdie_2_Diode_4,3.json
{
    "a_diodes": 16,
    "column": "0",
    "delay_fbias": 1,
    "delay_rbias": 1,
    "die_nr": "1",
    "diode_Nr": "4,3",
    "entrance_window": "E",
    "guardring_value": "20",
    "identifier": "04E20",
    "iv_data_fbias": [
        [
            0.0,
            5.902373e-13
        ],
        [
            -0.2,
            -3.161678e-11
        ],
        [
            -0.4,
            -5.122084e-08
        ],
        [
            -0.6,
            -3.670871e-06
        ],
        [
            -0.8,
            -1.421257e-05
        ],
        [
            -1.0,
            -3.873171e-05
        ],
        [
            -1.2,
            -8.393516e-05
        ],
        [
            -1.4,
            -0.0001565017
        ],
        [
            -1.6,
            -0.0002602461
        ],
        [
            -1.8,
            -0.0004052996
        ],
        [
            -2.0,
            -0.0005969131
        ],
        [
            -2.2,
            -0.0008364369
        ],
        [
            -2.4,
            -0.001128356
        ],
        [
            -2.6,
            -0.00147337
        ],
        [
            -2.8,
            -0.001875358
        ],
        [
            -3.0,
            -0.002332199
        ]
    ],
    "iv_data_rbias": [
        [
            0.0,
            5.638535e-14
        ],
        [
            0.5,
            -9.568467e-15
        ],
        [
            1.0,
            -5.9854e-14
        ],
        [
            1.5,
            -1.425075e-15
        ],
        [
            2.0,
            -3.664515e-15
        ],
        [
            2.5,
            5.007601e-14
        ],
        [
            3.0,
            1.893344e-14
        ],
        [
            3.5,
            5.190775e-14
        ],
        [
            4.0,
            4.437724e-14
        ],
        [
            4.5,
            2.789118e-14
        ],
        [
            5.0,
            3.623615e-14
        ],
        [
            5.5,
            8.143646e-16
        ],
        [
            6.0,
            4.804073e-14
        ],
        [
            6.5,
            1.017927e-14
        ],
        [
            7.0,
            1.384381e-14
        ],
        [
            7.5,
            -9.161308e-15
        ],
        [
            8.0,
            2.035881e-15
        ],
        [
            8.5,
            4.620899e-14
        ],
        [
            9.0,
            -2.320868e-14
        ],
        [
            9.5,
            -2.402303e-14
        ],
        [
            10.0,
            8.345448e-14
        ],
        [
            10.5,
            5.089012e-14
        ],
        [
            11.0,
            4.274902e-14
        ],
        [
            11.5,
            -2.687321e-14
        ],
        [
            12.0,
            4.580193e-14
        ],
        [
            12.5,
            1.160437e-14
        ],
        [
            13.0,
            2.931622e-14
        ],
        [
            13.5,
            3.80679e-14
        ],
        [
            14.0,
            2.320873e-14
        ],
        [
            14.5,
            3.175855e-14
        ],
        [
            15.0,
            3.277619e-14
        ],
        [
            15.5,
            2.483741e-14
        ],
        [
            16.0,
            3.196208e-14
        ],
        [
            16.5,
            6.310175e-14
        ],
        [
            17.0,
            4.071958e-16
        ],
        [
            17.5,
            4.966895e-14
        ],
        [
            18.0,
            8.754185e-15
        ],
        [
            18.5,
            7.75522e-14
        ],
        [
            19.0,
            1.249741e-13
        ],
        [
            19.5,
            1.180796e-14
        ],
        [
            20.0,
            9.342731e-14
        ],
        [
            20.5,
            1.170365e-13
        ],
        [
            21.0,
            6.981815e-14
        ],
        [
            21.5,
            4.804073e-14
        ],
        [
            22.0,
            1.6694e-14
        ],
        [
            22.5,
            8.060511e-14
        ],
        [
            23.0,
            9.566612e-14
        ],
        [
            23.5,
            5.740298e-14
        ],
        [
            24.0,
            7.063226e-14
        ],
        [
            24.5,
            9.078145e-14
        ],
        [
            25.0,
            1.632372e-13
        ],
        [
            25.5,
            8.956029e-14
        ],
        [
            26.0,
            9.586964e-14
        ],
        [
            26.5,
            1.414598e-13
        ],
        [
            27.0,
            1.139836e-13
        ],
        [
            27.5,
            1.141871e-13
        ],
        [
            28.0,
            1.445127e-13
        ],
        [
            28.5,
            1.514326e-13
        ],
        [
            29.0,
            1.660866e-13
        ],
        [
            29.5,
            1.671043e-13
        ],
        [
            30.0,
            1.821653e-13
        ],
        [
            30.5,
            2.356929e-13
        ],
        [
            31.0,
            2.131014e-13
        ],
        [
            31.5,
            2.206318e-13
        ],
        [
            32.0,
            2.330471e-13
        ],
        [
            32.5,
            1.996686e-13
        ],
        [
            33.0,
            2.908488e-13
        ],
        [
            33.5,
            2.47701e-13
        ],
        [
            34.0,
            2.344717e-13
        ],
        [
            34.5,
            3.268732e-13
        ],
        [
            35.0,
            2.81283e-13
        ],
        [
            35.5,
            3.148652e-13
        ],
        [
            36.0,
            2.220566e-13
        ],
        [
            36.5,
            2.906453e-13
        ],
        [
            37.0,
            2.831149e-13
        ],
        [
            37.5,
            3.460046e-13
        ],
        [
            38.0,
            3.323685e-13
        ],
        [
            38.5,
            3.740915e-13
        ],
        [
            39.0,
            3.63101e-13
        ],
        [
            39.5,
            4.390167e-13
        ],
        [
            40.0,
            4.349463e-13
        ],
        [
            40.5,
            4.915268e-13
        ],
        [
            41.0,
            4.609977e-13
        ],
        [
            41.5,
            5.578765e-13
        ],
        [
            42.0,
            5.884056e-13
        ],
        [
            42.5,
            8.179847e-13
        ],
        [
            43.0,
            2.664181e-12
        ],
        [
            43.5,
            5.509546e-11
        ],
        [
            44.0,
            1.041631e-06
        ],
        [
            44.5,
            1.11095e-05
        ],
        [
            45.0,
            1.624694e-05
        ],
        [
            45.5,
            4.477395e-05
        ],
        [
            46.0,
            7.153033e-05
        ],
        [
            46.5,
            9.115023e-05
        ],
        [
            47.0,
            0.0001097804
        ],
        [
            47.5,
            0.0001293503
        ],
        [
            48.0,
            0.0001508962
        ],
        [
            48.5,
            0.0001732168
        ],
        [
            49.0,
            0.0001965897
        ],
        [
            49.5,
            0.0002161272
        ],
        [
            50.0,
            0.0002410658
        ]
    ],
    "row": "11",
    "start_fbias": 0,
    "start_rbias": 0,
    "step_fbias": 0.2,
    "step_rbias": 0.5,
    "stop_fbias": -3.5,
    "stop_rbias": 50,
    "subdie_nr": "2",
    "temp_at_end": 25.0,
    "temp_at_start": 25.0,
    "time_at_end": "2025_06_05-15_41_47",
    "time_at_start": "2025_06_05-15_39_02",
    "x_pos": "-20401.06736",
    "y_pos": "0.0"
}

File: data/Wafer_at_2025_06_16-18_35_06/Die_1/Subdie_3_ADiodes_16/IV_Die_1_Subdie_3_Diode_1,2.json
{
    "a_diodes": 16,
    "column": "0",
    "delay_fbias": 1,
    "delay_rbias": 1,
    "die_nr": "1",
    "diode_Nr": "1,2",
    "entrance_window": "C",
    "guardring_value": "10",
    "identifier": "04C10",
    "iv_data_fbias": [
        [
            0.0,
            4.941723e-13
        ],
        [
            -0.2,
            -3.295249e-11
        ],
        [
            -0.4,
            -4.701369e-08
        ],
        [
            -0.6,
            -3.340031e-06
        ],
        [
            -0.8,
            -1.257451e-05
        ],
        [
            -1.0,
            -3.393302e-05
        ],
        [
            -1.2,
            -7.398491e-05
        ],
        [
            -1.4,
            -0.0001394761
        ],
        [
            -1.6,
            -0.0002400734
        ],
        [
            -1.8,
            -0.0003763029
        ],
        [
            -2.0,
            -0.0005571052
        ],
        [
            -2.2,
            -0.000784927
        ],
        [
            -2.4,
            -0.001061153
        ],
        [
            -2.6,
            -0.001384516
        ],
        [
            -2.8,
            -0.001759706
        ],
        [
            -3.0,
            -0.002195986
        ]
    ],
    "iv_data_rbias": [
        [
            0.0,
            3.008216e-13
        ],
        [
            0.5,
            1.036037e-13
        ],
        [
            1.0,
            4.865131e-14
        ],
        [
            1.5,
            1.359645e-13
        ],
        [
            2.0,
            2.155437e-13
        ],
        [
            2.5,
            1.88271e-13
        ],
        [
            3.0,
            2.3264e-13
        ],
        [
            3.5,
            1.927486e-13
        ],
        [
            4.0,
            2.232777e-13
        ],
        [
            4.5,
            2.658149e-13
        ],
        [
            5.0,
            3.061133e-13
        ],
        [
            5.5,
            2.656114e-13
        ],
        [
            6.0,
            2.503468e-13
        ],
        [
            6.5,
            2.768054e-13
        ],
        [
            7.0,
            2.420022e-13
        ],
        [
            7.5,
            3.138474e-13
        ],
        [
            8.0,
            3.276873e-13
        ],
        [
            8.5,
            2.892206e-13
        ],
        [
            9.0,
            3.034675e-13
        ],
        [
            9.5,
            3.578092e-13
        ],
        [
            10.0,
            3.500754e-13
        ],
        [
            10.5,
            3.342002e-13
        ],
        [
            11.0,
            3.724632e-13
        ],
        [
            11.5,
            3.82436e-13
        ],
        [
            12.0,
            3.891524e-13
        ],
        [
            12.5,
            4.652716e-13
        ],
        [
            13.0,
            4.150004e-13
        ],
        [
            13.5,
            4.41459e-13
        ],
        [
            14.0,
            4.410519e-13
        ],
        [
            14.5,
            4.876597e-13
        ],
        [
            15.0,
            5.108619e-13
        ],
        [
            15.5,
            5.279579e-13
        ],
        [
            16.0,
            5.629647e-13
        ],
        [
            16.5,
            5.790433e-13
        ],
        [
            17.0,
            6.164923e-13
        ],
        [
            17.5,
            6.057055e-13
        ],
        [
            18.0,
            6.073336e-13
        ],
        [
            18.5,
            6.323677e-13
        ],
        [
            19.0,
            6.836565e-13
        ],
        [
            19.5,
            7.22123e-13
        ],
        [
            20.0,
            7.11336e-13
        ],
        [
            20.5,
            7.56519e-13
        ],
        [
            21.0,
            7.284325e-13
        ],
        [
            21.5,
            7.766684e-13
        ],
        [
            22.0,
            9.179165e-13
        ],
        [
            22.5,
            8.957319e-13
        ],
        [
            23.0,
            9.162882e-13
        ],
        [
            23.5,
            1.028228e-12
        ],
        [
            24.0,
            1.060996e-12
        ],
        [
            24.5,
            1.084808e-12
        ],
        [
            25.0,
            1.129788e-12
        ],
        [
            25.5,
            1.222393e-12
        ],
        [
            26.0,
            1.275717e-12
        ],
        [
            26.5,
            1.367508e-12
        ],
        [
            27.0,
            1.398648e-12
        ],
        [
            27.5,
            1.524224e-12
        ],
        [
            28.0,
            1.595459e-12
        ],
        [
            28.5,
            1.726123e-12
        ],
        [
            29.0,
            1.820967e-12
        ],
        [
            29.5,
            1.910519e-12
        ],
        [
            30.0,
            1.955498e-12
        ],
        [
            30.5,
            2.118524e-12
        ],
        [
            31.0,
            2.179989e-12
        ],
        [
            31.5,
            2.358076e-12
        ],
        [
            32.0,
            2.493625e-12
        ],
        [
            32.5,
            2.657057e-12
        ],
        [
            33.0,
            2.844099e-12
        ],
        [
            33.5,
            3.048643e-12
        ],
        [
            34.0,
            3.22551e-12
        ],
        [
            34.5,
            3.466689e-12
        ],
        [
            35.0,
            3.76221e-12
        ],
        [
            35.5,
            4.055289e-12
        ],
        [
            36.0,
            4.273675e-12
        ],
        [
            36.5,
            4.660986e-12
        ],
        [
            37.0,
            5.034051e-12
        ],
        [
            37.5,
            5.672313e-12
        ],
        [
            38.0,
            6.137982e-12
        ],
        [
            38.5,
            6.660848e-12
        ],
        [
            39.0,
            7.326179e-12
        ],
        [
            39.5,
            8.219865e-12
        ],
        [
            40.0,
            9.18906e-12
        ],
        [
            40.5,
            1.053947e-11
        ],
        [
            41.0,
            1.179157e-11
        ],
        [
            41.5,
            1.372202e-11
        ],
        [
            42.0,
            1.641224e-11
        ],
        [
            42.5,
            2.07718e-11
        ],
        [
            43.0,
            2.720286e-11
        ],
        [
            43.5,
            4.199503e-11
        ],
        [
            44.0,
            9.323749e-11
        ],
        [
            44.5,
            7.950833e-10
        ],
        [
            45.0,
            2.50189e-08
        ],
        [
            45.5,
            3.686903e-07
        ],
        [
            46.0,
            3.970636e-06
        ],
        [
            46.5,
            1.656985e-05
        ],
        [
            47.0,
            3.692089e-05
        ],
        [
            47.5,
            7.411111e-05
        ],
        [
            48.0,
            9.817148e-05
        ],
        [
            48.5,
            0.000124387
        ],
        [
            49.0,
            0.0001505519
        ],
        [
            49.5,
            0.0001786201
        ],
        [
            50.0,
            0.0002079343
        ]
    ],
    "row": "11",
    "start_fbias": 0,
    "start_rbias": 0,
    "step_fbias": 0.2,
    "step_rbias": 0.5,
    "stop_fbias": -3.5,
    "stop_rbias": 50,
    "subdie_nr": "3",
    "temp_at_end": 25.0,
    "temp_at_start": 25.0,
    "time_at_end": "2025_06_05-16_07_53",
    "time_at_start": "2025_06_05-16_05_08",
    "x_pos": "-21601.06736",
    "y_pos": "0.0"
}
