Repository: philipp-btz/waferprober

# WaferProber (Velox Project)

### Description
The puropse of the **Velox Project** is easy and low maintenance Operation of the KIP Waferprober.

>in case you need to contact me, consult **# Support**

---

## Special Features
1. ### Push notifications

    Push Notifications can be send to your mobile phone with *ntfy.sh* 
    
    Notifications include:
    - at the start of every run
    - at the end of the run
    - every hour to ensure the Waferprober is still running (this can be modified)
    - every logging message of importance *critical* and above

File: data_storage/Wafer_at_2025_06_16-18_35_06/Die_1/Subdie_15_ADiodes_4/IV_Die_1_Subdie_15_Diode_1,1.json
{
    "a_diodes": 4,
    "column": "0",
    "delay_fbias": 1,
    "delay_rbias": 1,
    "die_nr": "1",
    "diode_Nr": "1,1",
    "entrance_window": "C",
    "guardring_value": "05",
    "identifier": "02C05",
    "iv_data_fbias": [
        [
            0.0,
            3.409183e-13
        ],
        [
            -0.2,
            -2.796013e-11
        ],
        [
            -0.4,
            -4.274828e-08
        ],
        [
            -0.6,
            -2.922518e-06
        ],
        [
            -0.8,
            -1.180354e-05
        ],
        [
            -1.0,
            -3.306388e-05
        ],
        [
            -1.2,
            -7.381364e-05
        ],
        [
            -1.4,
            -0.0001412457
        ],
        [
            -1.6,
            -0.0002371781
        ],
        [
            -1.8,
            -0.000376561
        ],
        [
            -2.0,
            -0.0005655281
        ],
        [
            -2.2,
            -0.0008073627
        ],
        [
            -2.4,
            -0.001105335
        ],
        [
            -2.6,
            -0.00146168
        ],
        [
            -2.8,
            -0.001869739
        ],
        [
            -3.0,
            -0.002334553
        ]
    ],
    "iv_data_rbias": [
        [
            0.0,
            3.27762e-14
        ],
        [
            0.5,
            -2.99273e-14
        ],
        [
            1.0,
            -2.646751e-15
        ],
        [
            1.5,
            1.710111e-14
        ],
        [
            2.0,
            4.519143e-14
        ],
        [
            2.5,
            9.364828e-15
        ],
        [
            3.0,
            3.643972e-14
        ],
        [
            3.5,
            9.161242e-15
        ],
        [
            4.0,
            3.928911e-14
        ],
        [
            4.5,
            -3.318469e-14
        ],
        [
            5.0,
            -1.608344e-14
        ],
        [
            5.5,
            5.699608e-14
        ],
        [
            6.0,
            -7.329237e-15
        ],
        [
            6.5,
            -8.144832e-16
        ],
        [
            7.0,
            1.608318e-14
        ],
        [
            7.5,
            9.161241e-15
        ],
        [
            8.0,
            3.908558e-14
        ],
        [
            8.5,
            4.9262e-14
        ],
        [
            9.0,
            6.819014e-14
        ],
        [
            9.5,
            6.310193e-14
        ],
        [
            10.0,
            4.620908e-14
        ],
        [
            10.5,
            5.760667e-14
        ],
        [
            11.0,
            4.844789e-14
        ],
        [
            11.5,
            1.832263e-14
        ],
        [
            12.0,
            -2.646758e-15
        ],
        [
            12.5,
            1.71011e-14
        ],
        [
            13.0,
            2.442892e-15
        ],
        [
            13.5,
            6.534075e-14
        ],
        [
            14.0,
            4.437733e-14
        ],
        [
            14.5,
            5.272198e-14
        ],
        [
            15.0,
            6.3509e-14
        ],
        [
            15.5,
            9.078181e-14
        ],
        [
            16.0,
            6.859719e-14
        ],
        [
            16.5,
            5.862432e-14
        ],
        [
            17.0,
            4.64126e-14
        ],
        [
            17.5,
            1.832132e-15
        ],
        [
            18.0,
            7.165012e-14
        ],
        [
            18.5,
            1.025865e-13
        ],
        [
            19.0,
            7.042897e-14
        ],
        [
            19.5,
            2.504097e-14
        ],
        [
            20.0,
            1.424965e-15
        ],
        [
            20.5,
            2.870552e-14
        ],
        [
            21.0,
            2.768759e-14
        ],
        [
            21.5,
            7.388894e-14
        ],
        [
            22.0,
            7.063248e-14
        ],
        [
            22.5,
            5.49608e-14
        ],
        [
            23.0,
            6.554426e-14
        ],
        [
            23.5,
            9.281708e-14
        ],
        [
            24.0,
            8.691476e-14
        ],
        [
            24.5,
            6.79866e-14
        ],
        [
            25.0,
            5.475727e-14
        ],
        [
            25.5,
            9.159589e-14
        ],
        [
            26.0,
            7.795951e-14
        ],
        [
            26.5,
            7.755245e-14
        ],
        [
            27.0,
            1.734143e-13
        ],
        [
            27.5,
            9.118887e-14
        ],
        [
            28.0,
            1.054358e-13
        ],
        [
            28.5,
            1.13577e-13
        ],
        [
            29.0,
            1.019759e-13
        ],
        [
            29.5,
            1.239569e-13
        ],
        [
            30.0,
            1.38611e-13
        ],
        [
            30.5,
            9.403825e-14
        ],
        [
            31.0,
            1.007547e-13
        ],
        [
            31.5,
            1.28231e-13
        ],
        [
            32.0,
            1.32098e-13
        ],
        [
            32.5,
            1.123558e-13
        ],
        [
            33.0,
            1.20497e-13
        ],
        [
            33.5,
            1.349475e-13
        ],
        [
            34.0,
            1.050288e-13
        ],
        [
            34.5,
            8.040184e-14
        ],
        [
            35.0,
            1.304698e-13
        ],
        [
            35.5,
            2.116776e-13
        ],
        [
            36.0,
            1.591673e-13
        ],
        [
            36.5,
            1.870507e-13
        ],
        [
            37.0,
            2.192082e-13
        ],
        [
            37.5,
            2.238893e-13
        ],
        [
            38.0,
            2.163588e-13
        ],
        [
            38.5,
            2.149341e-13
        ],
        [
            39.0,
            1.982448e-13
        ],
        [
            39.5,
            2.713116e-13
        ],
        [
            40.0,
            2.352869e-13
        ],
        [
            40.5,
            3.234147e-13
        ],
        [
            41.0,
            4.292496e-13
        ],
        [
            41.5,
            5.470924e-13
        ],
        [
            42.0,
            1.793501e-12
        ],
        [
            42.5,
            3.580227e-11
        ],
        [
            43.0,
            4.497042e-10
        ],
        [
            43.5,
            1.959953e-09
        ],
        [
            44.0,
            5.779371e-09
        ],
        [
            44.5,
            1.31493e-08
        ],
        [
            45.0,
            9.744031e-05
        ],
        [
            45.5,
            0.0001069499
        ],
        [
            46.0,
            0.0001229731
        ],
        [
            46.5,
            0.000142168
        ],
        [
            47.0,
            0.0001626377
        ],
        [
            47.5,
            0.0001846014
        ],
        [
            48.0,
            0.0002091391
        ],
        [
            48.5,
            0.0002293543
        ],
        [
            49.0,
            0.0002545117
        ],
        [
            49.5,
            0.0002812631
        ],
        [
            50.0,
            0.0003074283
        ]
    ],
    "row": "11",
    "start_fbias": 0,
    "start_rbias": 0,
    "step_fbias": 0.2,
    "step_rbias": 0.5,
    "stop_fbias": -3.5,
    "stop_rbias": 50,
    "subdie_nr": "15",
    "temp_at_end": 25.0,
    "temp_at_start": 25.0,
    "time_at_end": "2025_06_05-22_36_20",
    "time_at_start": "2025_06_05-22_33_36",
    "x_pos": "-21601.06736",
    "y_pos": "3600.0"
}

File: data_storage/Wafer_at_2025_06_16-18_35_06/Die_1/Subdie_15_ADiodes_4/IV_Die_1_Subdie_15_Diode_1,2.json
version https://git-lfs.github.com/spec/v1
oid sha256:4aa6ccb257270c2f96701c5cb93150b6feed501cfafb16241acca3c4370f67cf
size 8110

File: data_storage/Wafer_at_2025_06_16-18_35_06/Die_1/Subdie_15_ADiodes_4/IV_Die_1_Subdie_15_Diode_2,1.json
{
    "a_diodes": 4,
    "column": "0",
    "delay_fbias": 1,
    "delay_rbias": 1,
    "die_nr": "1",
    "diode_Nr": "2,1",
    "entrance_window": "C",
    "guardring_value": "05",
    "identifier": "02C05",
    "iv_data_fbias": [
        [
            0.0,
            4.758574e-13
        ],
        [
            -0.2,
            -2.80261e-11
        ],
        [
            -0.4,
            -4.353757e-08
        ],
        [
            -0.6,
            -3.406915e-06
        ],
        [
            -0.8,
            -1.344432e-05
        ],
        [
            -1.0,
            -3.590254e-05
        ],
        [
            -1.2,
            -7.829749e-05
        ],
        [
            -1.4,
            -0.0001475029
        ],
        [
            -1.6,
            -0.0002465079
        ],
        [
            -1.8,
            -0.000391568
        ],
        [
            -2.0,
            -0.000586406
        ],
        [
            -2.2,
            -0.0008377195
        ],
        [
            -2.4,
            -0.001148906
        ],
        [
            -2.6,
            -0.001519505
        ],
        [
            -2.8,
            -0.001953199
        ],
        [
            -3.0,
            -0.002444535
        ]
    ],
    "iv_data_rbias": [
        [
            0.0,
            3.135151e-14
        ],
        [
            0.5,
            2.117283e-14
        ],
        [
            1.0,
            -1.404758e-14
        ],
        [
            1.5,
            2.280152e-14
        ],
        [
            2.0,
            -1.425231e-15
        ],
        [
            2.5,
            1.058635e-14
        ],
        [
            3.0,
            5.292551e-14
        ],
        [
            3.5,
            9.975587e-15
        ],
        [
            4.0,
            -4.682608e-15
        ],
        [
            4.5,
            1.689752e-14
        ],
        [
            5.0,
            -3.664695e-15
        ],
        [
            5.5,
            1.750828e-14
        ],
        [
            6.0,
            1.750828e-14
        ],
        [
            6.5,
            4.620908e-14
        ],
        [
            7.0,
            8.143319e-15
        ],
        [
            7.5,
            1.791545e-14
        ],
        [
            8.0,
            3.053739e-14
        ],
        [
            8.5,
            4.254556e-14
        ],
        [
            9.0,
            3.725383e-14
        ],
        [
            9.5,
            1.364014e-14
        ],
        [
            10.0,
            5.658902e-14
        ],
        [
            10.5,
            1.262221e-14
        ],
        [
            11.0,
            2.035722e-15
        ],
        [
            11.5,
            1.791545e-14
        ],
        [
            12.0,
            -2.992732e-14
        ],
        [
            12.5,
            4.152792e-14
        ],
        [
            13.0,
            2.46338e-14
        ],
        [
            13.5,
            1.201145e-14
        ],
        [
            14.0,
            3.481149e-14
        ],
        [
            14.5,
            6.106227e-16
        ],
        [
            15.0,
            4.681966e-14
        ],
        [
            15.5,
            5.638549e-14
        ],
        [
            16.0,
            2.585532e-14
        ],
        [
            16.5,
            3.175857e-14
        ],
        [
            17.0,
            7.532556e-15
        ],
        [
            17.5,
            5.007612e-14
        ],
        [
            18.0,
            6.311039e-15
        ],
        [
            18.5,
            2.239309e-15
        ],
        [
            19.0,
            8.182654e-14
        ],
        [
            19.5,
            6.676544e-14
        ],
        [
            20.0,
            9.953354e-14
        ],
        [
            20.5,
            9.688765e-14
        ],
        [
            21.0,
            1.893338e-14
        ],
        [
            21.5,
            1.086923e-13
        ],
        [
            22.0,
            6.188076e-14
        ],
        [
            22.5,
            3.440443e-14
        ],
        [
            23.0,
            6.696897e-14
        ],
        [
            23.5,
            6.615486e-14
        ],
        [
            24.0,
            6.71725e-14
        ],
        [
            24.5,
            6.086312e-14
        ],
        [
            25.0,
            8.080891e-14
        ],
        [
            25.5,
            4.743025e-14
        ],
        [
            26.0,
            1.162229e-13
        ],
        [
            26.5,
            5.435021e-14
        ],
        [
            27.0,
            6.757957e-14
        ],
        [
            27.5,
            1.143911e-13
        ],
        [
            28.0,
            9.688764e-14
        ],
        [
            28.5,
            1.245675e-13
        ],
        [
            29.0,
            8.203009e-14
        ],
        [
            29.5,
            1.268063e-13
        ],
        [
            30.0,
            1.068606e-13
        ],
        [
            30.5,
            1.49805e-13
        ],
        [
            31.0,
            1.17444e-13
        ],
        [
            31.5,
            1.524509e-13
        ],
        [
            32.0,
            1.251781e-13
        ],
        [
            32.5,
            1.215146e-13
        ],
        [
            33.0,
            1.701579e-13
        ],
        [
            33.5,
            1.341333e-13
        ],
        [
            34.0,
            1.526544e-13
        ],
        [
            34.5,
            2.002801e-13
        ],
        [
            35.0,
            1.467521e-13
        ],
        [
            35.5,
            1.874578e-13
        ],
        [
            36.0,
            1.937671e-13
        ],
        [
            36.5,
            1.605921e-13
        ],
        [
            37.0,
            2.041471e-13
        ],
        [
            37.5,
            1.984483e-13
        ],
        [
            38.0,
            2.42614e-13
        ],
        [
            38.5,
            1.976342e-13
        ],
        [
            39.0,
            2.348799e-13
        ],
        [
            39.5,
            2.741609e-13
        ],
        [
            40.0,
            2.981773e-13
        ],
        [
            40.5,
            3.777567e-13
        ],
        [
            41.0,
            4.587611e-13
        ],
        [
            41.5,
            5.922757e-13
        ],
        [
            42.0,
            2.745404e-12
        ],
        [
            42.5,
            6.272646e-11
        ],
        [
            43.0,
            8.17277e-10
        ],
        [
            43.5,
            1.781857e-05
        ],
        [
            44.0,
            1.864125e-05
        ],
        [
            44.5,
            4.028073e-05
        ],
        [
            45.0,
            5.663313e-05
        ],
        [
            45.5,
            8.095205e-05
        ],
        [
            46.0,
            9.995732e-05
        ],
        [
            46.5,
            0.0001176326
        ],
        [
            47.0,
            0.0001364116
        ],
        [
            47.5,
            0.0001558126
        ],
        [
            48.0,
            0.0001760913
        ],
        [
            48.5,
            0.0001970868
        ],
        [
            49.0,
            0.0002441185
        ],
        [
            49.5,
            0.000268326
        ],
        [
            50.0,
            0.0002917418
        ]
    ],
    "row": "11",
    "start_fbias": 0,
    "start_rbias": 0,
    "step_fbias": 0.2,
    "step_rbias": 0.5,
    "stop_fbias": -3.5,
    "stop_rbias": 50,
    "subdie_nr": "15",
    "temp_at_end": 25.0,
    "temp_at_start": 25.0,
    "time_at_end": "2025_06_05-22_39_37",
    "time_at_start": "2025_06_05-22_36_53",
    "x_pos": "-21601.06736",
    "y_pos": "3600.0"
}

File: data_storage/Wafer_at_2025_06_16-18_35_06/Die_1/Subdie_15_ADiodes_4/IV_Die_1_Subdie_15_Diode_2,2.json
version https://git-lfs.github.com/spec/v1
oid sha256:e84fcf3113c8ec80e743a786f899be85ec8d280ceac959bb101801ee193b1de4
size 8111

File: data_storage/Wafer_at_2025_06_16-18_35_06/Die_1/Subdie_16_ADiodes_4/IV_Die_1_Subdie_16_Diode_1,1.json
{
    "a_diodes": 4,
    "column": "0",
    "delay_fbias": 1,
    "delay_rbias": 1,
    "die_nr": "1",
    "diode_Nr": "1,1",
    "entrance_window": "C",
    "guardring_value": "15",
    "identifier": "02C15",
    "iv_data_fbias": [
        [
            0.0,
            5.529949e-13
        ],
        [
            -0.2,
            -2.889866e-11
        ],
        [
            -0.4,
            -4.617477e-08
        ],
        [
            -0.6,
            -2.536009e-06
        ],
        [
            -0.8,
            -1.090148e-05
        ],
        [
            -1.0,
            -3.199237e-05
        ],
        [
            -1.2,
            -7.182682e-05
        ],
        [
            -1.4,
            -0.0001339088
        ],
        [
            -1.6,
            -0.0002441803
        ],
        [
            -1.8,
            -0.0003886354
        ],
        [
            -2.0,
            -0.0005822505
        ],
        [
            -2.2,
            -0.0008290407
        ],
        [
            -2.4,
            -0.001128982
        ],
        [
            -2.6,
            -0.001489121
        ],
        [
            -2.8,
            -0.001902832
        ],
        [
            -3.0,
            -0.002364684
        ]
    ],
    "iv_data_rbias": [
        [
            0.0,
            3.643972e-14
        ],
        [
            0.5,
            2.158001e-14
        ],
        [
            1.0,
            5.903864e-15
        ],
        [
            1.5,
            7.694186e-14
        ],
        [
            2.0,
            -1.058662e-14
        ],
        [
            2.5,
            1.424965e-15
        ],
        [
            3.0,
            3.481149e-14
        ],
        [
            3.5,
            -2.626276e-14
        ],
        [
            4.0,
            9.772004e-15
        ],
        [
            4.5,
            5.394316e-14
        ],
        [
            5.0,
            2.646607e-14
        ],
        [
            5.5,
            3.399737e-14
        ],
        [
            6.0,
            -1.832289e-14
        ],
        [
            6.5,
            -2.463406e-14
        ],
        [
            7.0,
            2.402304e-14
        ],
        [
            7.5,
            -3.725644e-14
        ],
        [
            8.0,
            -4.295683e-14
        ],
        [
            8.5,
            3.481149e-14
        ],
        [
            9.0,
            4.010323e-14
        ],
        [
            9.5,
            6.371252e-14
        ],
        [
            10.0,
            3.440444e-14
        ],
        [
            10.5,
            5.089023e-14
        ],
        [
            11.0,
            4.397027e-14
        ],
        [
            11.5,
            2.687325e-14
        ],
        [
            12.0,
            2.544814e-14
        ],
        [
            12.5,
            1.832139e-15
        ],
        [
            13.0,
            6.188077e-14
        ],
        [
            13.5,
            5.943843e-14
        ],
        [
            14.0,
            2.707683e-14
        ],
        [
            14.5,
            2.443021e-14
        ],
        [
            15.0,
            2.931622e-14
        ],
        [
            15.5,
            3.379385e-14
        ],
        [
            16.0,
            7.653481e-14
        ],
        [
            16.5,
            2.117283e-14
        ],
        [
            17.0,
            5.353611e-14
        ],
        [
            17.5,
            5.353609e-14
        ],
        [
            18.0,
            2.341228e-14
        ],
        [
            18.5,
            6.330547e-14
        ],
        [
            19.0,
            2.076566e-14
        ],
        [
            19.5,
            3.074092e-14
        ],
        [
            20.0,
            3.135151e-14
        ],
        [
            20.5,
            3.114798e-14
        ],
        [
            21.0,
            7.836656e-14
        ],
        [
            21.5,
            3.8475e-14
        ],
        [
            22.0,
            9.933001e-14
        ],
        [
            22.5,
            9.729472e-14
        ],
        [
            23.0,
            9.200297e-14
        ],
        [
            23.5,
            7.287129e-14
        ],
        [
            24.0,
            6.330547e-14
        ],
        [
            24.5,
            7.327837e-14
        ],
        [
            25.0,
            8.874652e-14
        ],
        [
            25.5,
            7.409245e-14
        ],
        [
            26.0,
            7.246425e-14
        ],
        [
            26.5,
            7.409246e-14
        ],
        [
            27.0,
            1.07064e-13
        ],
        [
            27.5,
            1.036041e-13
        ],
        [
            28.0,
            9.831234e-14
        ],
        [
            28.5,
            1.335228e-13
        ],
        [
            29.0,
            1.377969e-13
        ],
        [
            29.5,
            7.612776e-14
        ],
        [
            30.0,
            1.162228e-13
        ],
        [
            30.5,
            1.239569e-13
        ],
        [
            31.0,
            2.565173e-14
        ],
        [
            31.5,
            9.810883e-14
        ],
        [
            32.0,
            8.854298e-14
        ],
        [
            32.5,
            9.566648e-14
        ],
        [
            33.0,
            1.626274e-13
        ],
        [
            33.5,
            1.561144e-13
        ],
        [
            34.0,
            1.801308e-13
        ],
        [
            34.5,
            1.846084e-13
        ],
        [
            35.0,
            1.947848e-13
        ],
        [
            35.5,
            1.74432e-13
        ],
        [
            36.0,
            1.563179e-13
        ],
        [
            36.5,
            1.839978e-13
        ],
        [
            37.0,
            1.772814e-13
        ],
        [
            37.5,
            1.681226e-13
        ],
        [
            38.0,
            2.446493e-13
        ],
        [
            38.5,
            2.167659e-13
        ],
        [
            39.0,
            1.986518e-13
        ],
        [
            39.5,
            2.452598e-13
        ],
        [
            40.0,
            2.776209e-13
        ],
        [
            40.5,
            2.96956e-13
        ],
        [
            41.0,
            3.107959e-13
        ],
        [
            41.5,
            3.624922e-13
        ],
        [
            42.0,
            4.428859e-13
        ],
        [
            42.5,
            7.190737e-13
        ],
        [
            43.0,
            3.789095e-12
        ],
        [
            43.5,
            7.997527e-11
        ],
        [
            44.0,
            1.180635e-06
        ],
        [
            44.5,
            1.307864e-05
        ],
        [
            45.0,
            2.192591e-05
        ],
        [
            45.5,
            4.950292e-05
        ],
        [
            46.0,
            7.840512e-05
        ],
        [
            46.5,
            9.691479e-05
        ],
        [
            47.0,
            0.000115599
        ],
        [
            47.5,
            0.0001344975
        ],
        [
            48.0,
            0.0001552367
        ],
        [
            48.5,
            0.0001765142
        ],
        [
            49.0,
            0.0001990444
        ],
        [
            49.5,
            0.0002178649
        ],
        [
            50.0,
            0.0002419644
        ]
    ],
    "row": "11",
    "start_fbias": 0,
    "start_rbias": 0,
    "step_fbias": 0.2,
    "step_rbias": 0.5,
    "stop_fbias": -3.5,
    "stop_rbias": 50,
    "subdie_nr": "16",
    "temp_at_end": 25.0,
    "temp_at_start": 25.0,
    "time_at_end": "2025_06_05-22_49_27",
    "time_at_start": "2025_06_05-22_46_43",
    "x_pos": "-22801.06736",
    "y_pos": "3600.0"
}

File: data_storage/Wafer_at_2025_06_16-18_35_06/Die_1/Subdie_16_ADiodes_4/IV_Die_1_Subdie_16_Diode_1,2.json
{
    "a_diodes": 4,
    "column": "0",
    "delay_fbias": 1,
    "delay_rbias": 1,
    "die_nr": "1",
    "diode_Nr": "1,2",
    "entrance_window": "C",
    "guardring_value": "15",
    "identifier": "02C15",
    "iv_data_fbias": [
        [
            0.0,
            3.999414e-13
        ],
        [
            -0.2,
            -2.858351e-11
        ],
        [
            -0.4,
            -4.622077e-08
        ],
        [
            -0.6,
            -2.663875e-06
        ],
        [
            -0.8,
            -1.067122e-05
        ],
        [
            -1.0,
            -3.192768e-05
        ],
        [
            -1.2,
            -7.224941e-05
        ],
        [
            -1.4,
            -0.0001389517
        ],
        [
            -1.6,
            -0.0002350186
        ],
        [
            -1.8,
            -0.0003745866
        ],
        [
            -2.0,
            -0.0005629273
        ],
        [
            -2.2,
            -0.0008043559
        ],
        [
            -2.4,
            -0.001099133
        ],
        [
            -2.6,
            -0.001451364
        ],
        [
            -2.8,
            -0.00185754
        ],
        [
            -3.0,
            -0.002324054
        ]
    ],
    "iv_data_rbias": [
        [
            0.0,
            1.616097e-13
        ],
        [
            0.5,
            2.646482e-15
        ],
        [
            1.0,
            4.13244e-14
        ],
        [
            1.5,
            7.328976e-15
        ],
        [
            2.0,
            5.842078e-14
        ],
        [
            2.5,
            2.137641e-14
        ],
        [
            3.0,
            2.01549e-14
        ],
        [
            3.5,
            1.221504e-14
        ],
        [
            4.0,
            2.931622e-14
        ],
        [
            4.5,
            1.201145e-14
        ],
        [
            5.0,
            4.173145e-14
        ],
        [
            5.5,
            1.404732e-14
        ],
        [
            6.0,
            3.766088e-14
        ],
        [
            6.5,
            2.422663e-14
        ],
        [
            7.0,
            3.928912e-14
        ],
        [
            7.5,
            3.379385e-14
        ],
        [
            8.0,
            2.870552e-14
        ],
        [
            8.5,
            2.504097e-14
        ],
        [
            9.0,
            2.666966e-14
        ],
        [
            9.5,
            2.361587e-14
        ],
        [
            10.0,
            7.307483e-14
        ],
        [
            10.5,
            5.089023e-14
        ],
        [
            11.0,
            4.539497e-14
        ],
        [
            11.5,
            5.272199e-14
        ],
        [
            12.0,
            8.754067e-15
        ],
        [
            12.5,
            2.585532e-14
        ],
        [
            13.0,
            3.98997e-14
        ],
        [
            13.5,
            3.56256e-14
        ],
        [
            14.0,
            4.27491e-14
        ],
        [
            14.5,
            4.071381e-14
        ],
        [
            15.0,
            2.01549e-14
        ],
        [
            15.5,
            5.882784e-14
        ],
        [
            16.0,
            5.577491e-14
        ],
        [
            16.5,
            6.371253e-14
        ],
        [
            17.0,
            4.051029e-14
        ],
        [
            17.5,
            3.114798e-14
        ],
        [
            18.0,
            6.065961e-14
        ],
        [
            18.5,
            1.24771e-13
        ],
        [
            19.0,
            5.658902e-14
        ],
        [
            19.5,
            7.083601e-14
        ],
        [
            20.0,
            4.051029e-14
        ],
        [
            20.5,
            1.5676e-14
        ],
        [
            21.0,
            4.946554e-14
        ],
        [
            21.5,
            9.078182e-14
        ],
        [
            22.0,
            7.612777e-14
        ],
        [
            22.5,
            6.981838e-14
        ],
        [
            23.0,
            8.610064e-14
        ],
        [
            23.5,
            2.890911e-14
        ],
        [
            24.0,
            8.284419e-14
        ],
        [
            24.5,
            7.205719e-14
        ],
        [
            25.0,
            5.293105e-15
        ],
        [
            25.5,
            6.880073e-14
        ],
        [
            26.0,
            6.004901e-14
        ],
        [
            26.5,
            6.839367e-14
        ],
        [
            27.0,
            1.217181e-13
        ],
        [
            27.5,
            1.656803e-13
        ],
        [
            28.0,
            9.098532e-14
        ],
        [
            28.5,
            9.464886e-14
        ],
        [
            29.0,
            1.180546e-13
        ],
        [
            29.5,
            1.235499e-13
        ],
        [
            30.0,
            1.461415e-13
        ],
        [
            30.5,
            7.999479e-14
        ],
        [
            31.0,
            1.388145e-13
        ],
        [
            31.5,
            1.03197e-13
        ],
        [
            32.0,
            1.803343e-13
        ],
        [
            32.5,
            1.215146e-13
        ],
        [
            33.0,
            1.384074e-13
        ],
        [
            33.5,
            8.833945e-14
        ],
        [
            34.0,
            1.318946e-13
        ],
        [
            34.5,
            1.599815e-13
        ],
        [
            35.0,
            1.229393e-13
        ],
        [
            35.5,
            1.575391e-13
        ],
        [
            36.0,
            1.730073e-13
        ],
        [
            36.5,
            1.878648e-13
        ],
        [
            37.0,
            1.976342e-13
        ],
        [
            37.5,
            1.74432e-13
        ],
        [
            38.0,
            1.819625e-13
        ],
        [
            38.5,
            2.678515e-13
        ],
        [
            39.0,
            2.137129e-13
        ],
        [
            39.5,
            2.047577e-13
        ],
        [
            40.0,
            2.356939e-13
        ],
        [
            40.5,
            2.731432e-13
        ],
        [
            41.0,
            3.447852e-13
        ],
        [
            41.5,
            3.370512e-13
        ],
        [
            42.0,
            4.25179e-13
        ],
        [
            42.5,
            6.970929e-13
        ],
        [
            43.0,
            4.743033e-12
        ],
        [
            43.5,
            1.645488e-10
        ],
        [
            44.0,
            3.25899e-06
        ],
        [
            44.5,
            1.330939e-05
        ],
        [
            45.0,
            2.2519e-05
        ],
        [
            45.5,
            5.303427e-05
        ],
        [
            46.0,
            7.668998e-05
        ],
        [
            46.5,
            9.581383e-05
        ],
        [
            47.0,
            0.0001147079
        ],
        [
            47.5,
            0.0001332247
        ],
        [
            48.0,
            0.0001522705
        ],
        [
            48.5,
            0.0001743958
        ],
        [
            49.0,
            0.0001979094
        ],
        [
            49.5,
            0.0002171931
        ],
        [
            50.0,
            0.0002417852
        ]
    ],
    "row": "11",
    "start_fbias": 0,
    "start_rbias": 0,
    "step_fbias": 0.2,
    "step_rbias": 0.5,
    "stop_fbias": -3.5,
    "stop_rbias": 50,
    "subdie_nr": "16",
    "temp_at_end": 25.0,
    "temp_at_start": 25.0,
    "time_at_end": "2025_06_05-22_46_11",
    "time_at_start": "2025_06_05-22_43_27",
    "x_pos": "-22801.06736",
    "y_pos": "3600.0"
}

File: data_storage/Wafer_at_2025_06_16-18_35_06/Die_1/Subdie_16_ADiodes_4/IV_Die_1_Subdie_16_Diode_2,1.json
version https://git-lfs.github.com/spec/v1
oid sha256:f59dbb333e933caa2ef463279f85fbaca36adc8154914a18150a9ea8f073ca95
size 8112

File: data_storage/Wafer_at_2025_06_16-18_35_06/Die_1/Subdie_16_ADiodes_4/IV_Die_1_Subdie_16_Diode_2,2.json
{
    "a_diodes": 4,
    "column": "0",
    "delay_fbias": 1,
    "delay_rbias": 1,
    "die_nr": "1",
    "diode_Nr": "2,2",
    "entrance_window": "C",
    "guardring_value": "15",
    "identifier": "02C15",
    "iv_data_fbias": [
        [
            0.0,
            5.367124e-13
        ],
        [
            -0.2,
            -2.868246e-11
        ],
        [
            -0.4,
            -4.693365e-08
        ],
        [
            -0.6,
            -2.276564e-06
        ],
        [
            -0.8,
            -7.745187e-06
        ],
        [
            -1.0,
            -1.758208e-05
        ],
        [
            -1.2,
            -3.267649e-05
        ],
        [
            -1.4,
            -5.301053e-05
        ],
        [
            -1.6,
            -7.582259e-05
        ],
        [
            -1.8,
            -9.946653e-05
        ],
        [
            -2.0,
            -0.0001398605
        ],
        [
            -2.2,
            -0.0001939713
        ],
        [
            -2.4,
            -0.001110499
        ],
        [
            -2.6,
            -0.001462449
        ],
        [
            -2.8,
            -0.001876369
        ],
        [
            -3.0,
            -0.00236327
        ]
    ],
    "iv_data_rbias": [
        [
            0.0,
            -4.499271e-14
        ],
        [
            0.5,
            1.974773e-14
        ],
        [
            1.0,
            -6.087244e-14
        ],
        [
            1.5,
            2.056208e-14
        ],
        [
            2.0,
            2.890911e-14
        ],
        [
            2.5,
            -3.542413e-14
        ],
        [
            3.0,
            1.282579e-14
        ],
        [
            3.5,
            -1.913724e-14
        ],
        [
            4.0,
            3.643972e-14
        ],
        [
            4.5,
            3.806794e-14
        ],
        [
            5.0,
            -7.125655e-15
        ],
        [
            5.5,
            5.312904e-14
        ],
        [
            6.0,
            3.175856e-14
        ],
        [
            6.5,
            5.21114e-14
        ],
        [
            7.0,
            1.87298e-14
        ],
        [
            7.5,
            2.931622e-14
        ],
        [
            8.0,
            -8.347167e-15
        ],
        [
            8.5,
            8.142121e-16
        ],
        [
            9.0,
            7.28713e-14
        ],
        [
            9.5,
            4.865142e-14
        ],
        [
            10.0,
            2.992681e-14
        ],
        [
            10.5,
            1.852621e-14
        ],
        [
            11.0,
            5.293109e-15
        ],
        [
            11.5,
            6.981835e-14
        ],
        [
            12.0,
            7.694186e-14
        ],
        [
            12.5,
            3.379385e-14
        ],
        [
            13.0,
            3.542207e-14
        ],
        [
            13.5,
            4.804084e-14
        ],
        [
            14.0,
            4.13244e-14
        ],
        [
            14.5,
            2.829835e-14
        ],
        [
            15.0,
            3.969617e-14
        ],
        [
            15.5,
            1.750828e-14
        ],
        [
            16.0,
            4.397026e-14
        ],
        [
            16.5,
            3.481149e-14
        ],
        [
            17.0,
            4.397026e-14
        ],
        [
            17.5,
            9.037473e-14
        ],
        [
            18.0,
            3.175857e-14
        ],
        [
            18.5,
            7.531362e-14
        ],
        [
            19.0,
            6.411958e-14
        ],
        [
            19.5,
            3.074092e-14
        ],
        [
            20.0,
            8.957655e-15
        ],
        [
            20.5,
            4.966905e-14
        ],
        [
            21.0,
            -6.922068e-15
        ],
        [
            21.5,
            1.054358e-13
        ],
        [
            22.0,
            1.064535e-13
        ],
        [
            22.5,
            8.386185e-14
        ],
        [
            23.0,
            7.185366e-14
        ],
        [
            23.5,
            5.618197e-14
        ],
        [
            24.0,
            5.903137e-14
        ],
        [
            24.5,
            4.661614e-14
        ],
        [
            25.0,
            6.574782e-14
        ],
        [
            25.5,
            1.168334e-13
        ],
        [
            26.0,
            8.019831e-14
        ],
        [
            26.5,
            1.227358e-13
        ],
        [
            27.0,
            9.118883e-14
        ],
        [
            27.5,
            4.865142e-14
        ],
        [
            28.0,
            8.162302e-14
        ],
        [
            28.5,
            1.152052e-13
        ],
        [
            29.0,
            1.272134e-13
        ],
        [
            29.5,
            1.671049e-13
        ],
        [
            30.0,
            8.101244e-14
        ],
        [
            30.5,
            8.182656e-14
        ],
        [
            31.0,
            1.072676e-13
        ],
        [
            31.5,
            1.844048e-13
        ],
        [
            32.0,
            2.023153e-13
        ],
        [
            32.5,
            1.508227e-13
        ],
        [
            33.0,
            1.384074e-13
        ],
        [
            33.5,
            1.365757e-13
        ],
        [
            34.0,
            1.850154e-13
        ],
        [
            34.5,
            1.660873e-13
        ],
        [
            35.0,
            1.310804e-13
        ],
        [
            35.5,
            1.312839e-13
        ],
        [
            36.0,
            1.662909e-13
        ],
        [
            36.5,
            1.85626e-13
        ],
        [
            37.0,
            2.096424e-13
        ],
        [
            37.5,
            2.405787e-13
        ],
        [
            38.0,
            2.031295e-13
        ],
        [
            38.5,
            2.342693e-13
        ],
        [
            39.0,
            1.681226e-13
        ],
        [
            39.5,
            2.218541e-13
        ],
        [
            40.0,
            2.422069e-13
        ],
        [
            40.5,
            2.739573e-13
        ],
        [
            41.0,
            3.274853e-13
        ],
        [
            41.5,
            3.836592e-13
        ],
        [
            42.0,
            5.067938e-13
        ],
        [
            42.5,
            1.701302e-12
        ],
        [
            43.0,
            3.056854e-11
        ],
        [
            43.5,
            1.075533e-09
        ],
        [
            44.0,
            6.793989e-06
        ],
        [
            44.5,
            1.225032e-05
        ],
        [
            45.0,
            1.830236e-05
        ],
        [
            45.5,
            3.870741e-05
        ],
        [
            46.0,
            5.644712e-05
        ],
        [
            46.5,
            7.438255e-05
        ],
        [
            47.0,
            9.216632e-05
        ],
        [
            47.5,
            0.0001087221
        ],
        [
            48.0,
            0.0001261794
        ],
        [
            48.5,
            0.0001454264
        ],
        [
            49.0,
            0.0001672911
        ],
        [
            49.5,
            0.000186708
        ],
        [
            50.0,
            0.0002080724
        ]
    ],
    "row": "11",
    "start_fbias": 0,
    "start_rbias": 0,
    "step_fbias": 0.2,
    "step_rbias": 0.5,
    "stop_fbias": -3.5,
    "stop_rbias": 50,
    "subdie_nr": "16",
    "temp_at_end": 25.0,
    "temp_at_start": 25.0,
    "time_at_end": "2025_06_05-22_55_59",
    "time_at_start": "2025_06_05-22_53_15",
    "x_pos": "-22801.06736",
    "y_pos": "3600.0"
}
