Repository: philipp-btz/waferprober

# WaferProber (Velox Project)

### Description
The puropse of the **Velox Project** is easy and low maintenance Operation of the KIP Waferprober.

>in case you need to contact me, consult **# Support**

---

## Special Features
1. ### Push notifications

    Push Notifications can be send to your mobile phone with *ntfy.sh* 
    
    Notifications include:
    - at the start of every run
    - at the end of the run
    - every hour to ensure the Waferprober is still running (this can be modified)
    - every logging message of importance *critical* and above

File: data_storage/Wafer_at_2025_06_16-18_35_06/Die_1/Subdie_3_ADiodes_16/IV_Die_1_Subdie_3_Diode_2,2.json
version https://git-lfs.github.com/spec/v1
oid sha256:75f8ed4970c2e55ae1753a0c972577327f92765ec818b6e217edc2991c1aa3eb
size 8103

File: data_storage/Wafer_at_2025_06_16-18_35_06/Die_1/Subdie_3_ADiodes_16/IV_Die_1_Subdie_3_Diode_2,3.json
{
    "a_diodes": 16,
    "column": "0",
    "delay_fbias": 1,
    "delay_rbias": 1,
    "die_nr": "1",
    "diode_Nr": "2,3",
    "entrance_window": "C",
    "guardring_value": "10",
    "identifier": "04C10",
    "iv_data_fbias": [
        [
            0.0,
            5.16357e-13
        ],
        [
            -0.2,
            -2.972933e-11
        ],
        [
            -0.4,
            -4.70347e-08
        ],
        [
            -0.6,
            -3.792271e-06
        ],
        [
            -0.8,
            -1.481715e-05
        ],
        [
            -1.0,
            -4.051992e-05
        ],
        [
            -1.2,
            -8.687208e-05
        ],
        [
            -1.4,
            -0.0001610009
        ],
        [
            -1.6,
            -0.0002662552
        ],
        [
            -1.8,
            -0.0004125165
        ],
        [
            -2.0,
            -0.0006065142
        ],
        [
            -2.2,
            -0.0008499458
        ],
        [
            -2.4,
            -0.001144991
        ],
        [
            -2.6,
            -0.001499363
        ],
        [
            -2.8,
            -0.001906723
        ],
        [
            -3.0,
            -0.002378789
        ]
    ],
    "iv_data_rbias": [
        [
            0.0,
            2.328433e-13
        ],
        [
            0.5,
            3.928905e-14
        ],
        [
            1.0,
            5.292538e-14
        ],
        [
            1.5,
            -4.397436e-14
        ],
        [
            2.0,
            -6.107243e-16
        ],
        [
            2.5,
            2.748402e-14
        ],
        [
            3.0,
            -5.903938e-15
        ],
        [
            3.5,
            7.329093e-15
        ],
        [
            4.0,
            8.732147e-14
        ],
        [
            4.5,
            2.402307e-14
        ],
        [
            5.0,
            6.311166e-15
        ],
        [
            5.5,
            9.017083e-14
        ],
        [
            6.0,
            7.979096e-14
        ],
        [
            6.5,
            6.249116e-14
        ],
        [
            7.0,
            4.132433e-14
        ],
        [
            7.5,
            2.341231e-14
        ],
        [
            8.0,
            3.053738e-14
        ],
        [
            8.5,
            6.086294e-14
        ],
        [
            9.0,
            7.327808e-14
        ],
        [
            9.5,
            6.188058e-14
        ],
        [
            10.0,
            1.343665e-14
        ],
        [
            10.5,
            8.121565e-14
        ],
        [
            11.0,
            4.620898e-14
        ],
        [
            11.5,
            4.600546e-14
        ],
        [
            12.0,
            2.504099e-14
        ],
        [
            12.5,
            7.55169e-14
        ],
        [
            13.0,
            6.371233e-14
        ],
        [
            13.5,
            9.912607e-14
        ],
        [
            14.0,
            4.885484e-14
        ],
        [
            14.5,
            1.771193e-14
        ],
        [
            15.0,
            6.289821e-14
        ],
        [
            15.5,
            2.504099e-14
        ],
        [
            16.0,
            7.633102e-14
        ],
        [
            16.5,
            7.125499e-15
        ],
        [
            17.0,
            3.013033e-14
        ],
        [
            17.5,
            2.280156e-14
        ],
        [
            18.0,
            5.638534e-14
        ],
        [
            18.5,
            2.178363e-14
        ],
        [
            19.0,
            1.664936e-13
        ],
        [
            19.5,
            2.096929e-14
        ],
        [
            20.0,
            6.43229e-14
        ],
        [
            20.5,
            6.595112e-14
        ],
        [
            21.0,
            8.264034e-14
        ],
        [
            21.5,
            7.795925e-14
        ],
        [
            22.0,
            6.493349e-14
        ],
        [
            22.5,
            8.162272e-14
        ],
        [
            23.0,
            8.650737e-14
        ],
        [
            23.5,
            1.296551e-13
        ],
        [
            24.0,
            1.070636e-13
        ],
        [
            24.5,
            1.058424e-13
        ],
        [
            25.0,
            1.259917e-13
        ],
        [
            25.5,
            1.066565e-13
        ],
        [
            26.0,
            1.335222e-13
        ],
        [
            26.5,
            1.858287e-13
        ],
        [
            27.0,
            1.534678e-13
        ],
        [
            27.5,
            1.47362e-13
        ],
        [
            28.0,
            1.443091e-13
        ],
        [
            28.5,
            2.358964e-13
        ],
        [
            29.0,
            1.567243e-13
        ],
        [
            29.5,
            1.644583e-13
        ],
        [
            30.0,
            2.214459e-13
        ],
        [
            30.5,
            2.078096e-13
        ],
        [
            31.0,
            2.741595e-13
        ],
        [
            31.5,
            2.623548e-13
        ],
        [
            32.0,
            2.621514e-13
        ],
        [
            32.5,
            2.367105e-13
        ],
        [
            33.0,
            2.873888e-13
        ],
        [
            33.5,
            3.126262e-13
        ],
        [
            34.0,
            2.8169e-13
        ],
        [
            34.5,
            2.615408e-13
        ],
        [
            35.0,
            3.502787e-13
        ],
        [
            35.5,
            3.105908e-13
        ],
        [
            36.0,
            3.173073e-13
        ],
        [
            36.5,
            3.289084e-13
        ],
        [
            37.0,
            3.215814e-13
        ],
        [
            37.5,
            4.176461e-13
        ],
        [
            38.0,
            3.797901e-13
        ],
        [
            38.5,
            3.681891e-13
        ],
        [
            39.0,
            3.9363e-13
        ],
        [
            39.5,
            4.546882e-13
        ],
        [
            40.0,
            4.215131e-13
        ],
        [
            40.5,
            4.654752e-13
        ],
        [
            41.0,
            5.446471e-13
        ],
        [
            41.5,
            6.162888e-13
        ],
        [
            42.0,
            8.100467e-13
        ],
        [
            42.5,
            3.93134e-12
        ],
        [
            43.0,
            7.612286e-11
        ],
        [
            43.5,
            6.791366e-10
        ],
        [
            44.0,
            1.959857e-09
        ],
        [
            44.5,
            5.002794e-09
        ],
        [
            45.0,
            1.001848e-08
        ],
        [
            45.5,
            2.95602e-08
        ],
        [
            46.0,
            0.0001381161
        ],
        [
            46.5,
            0.0001274494
        ],
        [
            47.0,
            0.0001402523
        ],
        [
            47.5,
            0.0001588227
        ],
        [
            48.0,
            0.0001777329
        ],
        [
            48.5,
            0.0001974275
        ],
        [
            49.0,
            0.0002164214
        ],
        [
            49.5,
            0.0002402266
        ],
        [
            50.0,
            0.0002661994
        ]
    ],
    "row": "11",
    "start_fbias": 0,
    "start_rbias": 0,
    "step_fbias": 0.2,
    "step_rbias": 0.5,
    "stop_fbias": -3.5,
    "stop_rbias": 50,
    "subdie_nr": "3",
    "temp_at_end": 25.0,
    "temp_at_start": 25.0,
    "time_at_end": "2025_06_05-16_01_21",
    "time_at_start": "2025_06_05-15_58_37",
    "x_pos": "-21601.06736",
    "y_pos": "0.0"
}

File: data_storage/Wafer_at_2025_06_16-18_35_06/Die_1/Subdie_3_ADiodes_16/IV_Die_1_Subdie_3_Diode_2,4.json
version https://git-lfs.github.com/spec/v1
oid sha256:8eff695239df3d915275ac2f19c4f753e07df05f2ee25a5545c9465fa4b91248
size 8097

File: data_storage/Wafer_at_2025_06_16-18_35_06/Die_1/Subdie_3_ADiodes_16/IV_Die_1_Subdie_3_Diode_3,1.json
version https://git-lfs.github.com/spec/v1
oid sha256:4284012a3a42331ef563256fe78ff1df3e766c0419481adaffc0b60f3d0d7010
size 8030

File: data_storage/Wafer_at_2025_06_16-18_35_06/Die_1/Subdie_3_ADiodes_16/IV_Die_1_Subdie_3_Diode_3,2.json
{
    "a_diodes": 16,
    "column": "0",
    "delay_fbias": 1,
    "delay_rbias": 1,
    "die_nr": "1",
    "diode_Nr": "3,2",
    "entrance_window": "C",
    "guardring_value": "10",
    "identifier": "04C10",
    "iv_data_fbias": [
        [
            0.0,
            3.582166e-13
        ],
        [
            -0.2,
            -2.929348e-11
        ],
        [
            -0.4,
            -4.694156e-08
        ],
        [
            -0.6,
            -3.561803e-06
        ],
        [
            -0.8,
            -1.366704e-05
        ],
        [
            -1.0,
            -3.704975e-05
        ],
        [
            -1.2,
            -8.016412e-05
        ],
        [
            -1.4,
            -0.0001500342
        ],
        [
            -1.6,
            -0.000251356
        ],
        [
            -1.8,
            -0.0003930275
        ],
        [
            -2.0,
            -0.0005807261
        ],
        [
            -2.2,
            -0.0008245268
        ],
        [
            -2.4,
            -0.001127131
        ],
        [
            -2.6,
            -0.001490286
        ],
        [
            -2.8,
            -0.001909654
        ],
        [
            -3.0,
            -0.002395305
        ]
    ],
    "iv_data_rbias": [
        [
            0.0,
            7.633106e-14
        ],
        [
            0.5,
            -6.107548e-15
        ],
        [
            1.0,
            3.440441e-14
        ],
        [
            1.5,
            -2.035827e-16
        ],
        [
            2.0,
            -1.995135e-14
        ],
        [
            2.5,
            2.504099e-14
        ],
        [
            3.0,
            -1.872984e-14
        ],
        [
            3.5,
            1.058643e-14
        ],
        [
            4.0,
            -1.689759e-14
        ],
        [
            4.5,
            1.119719e-14
        ],
        [
            5.0,
            7.329069e-15
        ],
        [
            5.5,
            2.198721e-14
        ],
        [
            6.0,
            5.272187e-14
        ],
        [
            6.5,
            5.089013e-14
        ],
        [
            7.0,
            3.745731e-14
        ],
        [
            7.5,
            2.931622e-14
        ],
        [
            8.0,
            5.842064e-14
        ],
        [
            8.5,
            1.587966e-14
        ],
        [
            9.0,
            3.643968e-14
        ],
        [
            9.5,
            2.890911e-14
        ],
        [
            10.0,
            7.470284e-14
        ],
        [
            10.5,
            4.966897e-14
        ],
        [
            11.0,
            3.094444e-14
        ],
        [
            11.5,
            9.97568e-15
        ],
        [
            12.0,
            5.821712e-14
        ],
        [
            12.5,
            -2.666965e-14
        ],
        [
            13.0,
            2.320872e-14
        ],
        [
            13.5,
            6.493353e-14
        ],
        [
            14.0,
            5.089638e-15
        ],
        [
            14.5,
            3.420088e-14
        ],
        [
            15.0,
            4.905837e-14
        ],
        [
            15.5,
            4.783722e-14
        ],
        [
            16.0,
            3.501499e-14
        ],
        [
            16.5,
            -4.275301e-15
        ],
        [
            17.0,
            7.28711e-14
        ],
        [
            17.5,
            4.356314e-14
        ],
        [
            18.0,
            4.478878e-15
        ],
        [
            18.5,
            1.416633e-13
        ],
        [
            19.0,
            7.36852e-14
        ],
        [
            19.5,
            4.03067e-14
        ],
        [
            20.0,
            5.29254e-14
        ],
        [
            20.5,
            5.048308e-14
        ],
        [
            21.0,
            7.89769e-14
        ],
        [
            21.5,
            6.147356e-14
        ],
        [
            22.0,
            7.592399e-14
        ],
        [
            22.5,
            9.464852e-14
        ],
        [
            23.0,
            8.467568e-14
        ],
        [
            23.5,
            6.554411e-14
        ],
        [
            24.0,
            5.150071e-14
        ],
        [
            24.5,
            6.065944e-14
        ],
        [
            25.0,
            2.748401e-14
        ],
        [
            25.5,
            9.200267e-14
        ],
        [
            26.0,
            1.015685e-13
        ],
        [
            26.5,
            1.266023e-13
        ],
        [
            27.0,
            1.94377e-13
        ],
        [
            27.5,
            1.320976e-13
        ],
        [
            28.0,
            1.98651e-13
        ],
        [
            28.5,
            1.552997e-13
        ],
        [
            29.0,
            1.609985e-13
        ],
        [
            29.5,
            1.390175e-13
        ],
        [
            30.0,
            2.499399e-13
        ],
        [
            30.5,
            1.709714e-13
        ],
        [
            31.0,
            2.346754e-13
        ],
        [
            31.5,
            2.010934e-13
        ],
        [
            32.0,
            2.149332e-13
        ],
        [
            32.5,
            2.269413e-13
        ],
        [
            33.0,
            2.291802e-13
        ],
        [
            33.5,
            3.109982e-13
        ],
        [
            34.0,
            2.747704e-13
        ],
        [
            34.5,
            2.350824e-13
        ],
        [
            35.0,
            2.928842e-13
        ],
        [
            35.5,
            3.287051e-13
        ],
        [
            36.0,
            3.042818e-13
        ],
        [
            36.5,
            3.103876e-13
        ],
        [
            37.0,
            3.040783e-13
        ],
        [
            37.5,
            3.252452e-13
        ],
        [
            38.0,
            3.669683e-13
        ],
        [
            38.5,
            3.539425e-13
        ],
        [
            39.0,
            3.865069e-13
        ],
        [
            39.5,
            3.836575e-13
        ],
        [
            40.0,
            4.01161e-13
        ],
        [
            40.5,
            4.778906e-13
        ],
        [
            41.0,
            4.728025e-13
        ],
        [
            41.5,
            6.024495e-13
        ],
        [
            42.0,
            7.272118e-13
        ],
        [
            42.5,
            1.483113e-12
        ],
        [
            43.0,
            1.662168e-11
        ],
        [
            43.5,
            5.425571e-10
        ],
        [
            44.0,
            8.552717e-06
        ],
        [
            44.5,
            1.470247e-05
        ],
        [
            45.0,
            2.248159e-05
        ],
        [
            45.5,
            4.521086e-05
        ],
        [
            46.0,
            6.603824e-05
        ],
        [
            46.5,
            8.457167e-05
        ],
        [
            47.0,
            9.71938e-05
        ],
        [
            47.5,
            0.0001058123
        ],
        [
            48.0,
            0.0001707494
        ],
        [
            48.5,
            0.0001859451
        ],
        [
            49.0,
            0.0002087909
        ],
        [
            49.5,
            0.0002316509
        ],
        [
            50.0,
            0.0002563055
        ]
    ],
    "row": "11",
    "start_fbias": 0,
    "start_rbias": 0,
    "step_fbias": 0.2,
    "step_rbias": 0.5,
    "stop_fbias": -3.5,
    "stop_rbias": 50,
    "subdie_nr": "3",
    "temp_at_end": 25.0,
    "temp_at_start": 25.0,
    "time_at_end": "2025_06_05-16_27_28",
    "time_at_start": "2025_06_05-16_24_43",
    "x_pos": "-21601.06736",
    "y_pos": "0.0"
}

File: data_storage/Wafer_at_2025_06_16-18_35_06/Die_1/Subdie_3_ADiodes_16/IV_Die_1_Subdie_3_Diode_3,3.json
{
    "a_diodes": 16,
    "column": "0",
    "delay_fbias": 1,
    "delay_rbias": 1,
    "die_nr": "1",
    "diode_Nr": "3,3",
    "entrance_window": "C",
    "guardring_value": "10",
    "identifier": "04C10",
    "iv_data_fbias": [
        [
            0.0,
            9.389103e-08
        ],
        [
            -0.2,
            -0.0008499344
        ],
        [
            -0.4,
            -0.001697829
        ]
    ],
    "iv_data_rbias": [
        [
            0.0,
            -2.388558e-06
        ],
        [
            0.5,
            0.002129622
        ]
    ],
    "row": "11",
    "start_fbias": 0,
    "start_rbias": 0,
    "step_fbias": 0.2,
    "step_rbias": 0.5,
    "stop_fbias": -3.5,
    "stop_rbias": 50,
    "subdie_nr": "3",
    "temp_at_end": 25.0,
    "temp_at_start": 25.0,
    "time_at_end": "2025_06_05-16_37_10",
    "time_at_start": "2025_06_05-16_34_31",
    "x_pos": "-21601.06736",
    "y_pos": "0.0"
}

File: data_storage/Wafer_at_2025_06_16-18_35_06/Die_1/Subdie_3_ADiodes_16/IV_Die_1_Subdie_3_Diode_3,4.json
version https://git-lfs.github.com/spec/v1
oid sha256:ff159885ce41775a4cd6aa3330197d1d5d6e3ae725e294b2a141bdd9b05c1573
size 8104

File: data_storage/Wafer_at_2025_06_16-18_35_06/Die_1/Subdie_3_ADiodes_16/IV_Die_1_Subdie_3_Diode_4,1.json
{
    "a_diodes": 16,
    "column": "0",
    "delay_fbias": 1,
    "delay_rbias": 1,
    "die_nr": "1",
    "diode_Nr": "4,1",
    "entrance_window": "C",
    "guardring_value": "10",
    "identifier": "04C10",
    "iv_data_fbias": [
        [
            0.0,
            4.10116e-13
        ],
        [
            -0.2,
            -2.984336e-11
        ],
        [
            -0.4,
            -4.727128e-08
        ],
        [
            -0.6,
            -3.821065e-06
        ],
        [
            -0.8,
            -1.439007e-05
        ],
        [
            -1.0,
            -3.822373e-05
        ],
        [
            -1.2,
            -8.290427e-05
        ],
        [
            -1.4,
            -0.0001559182
        ],
        [
            -1.6,
            -0.0002634897
        ],
        [
            -1.8,
            -0.0004178644
        ],
        [
            -2.0,
            -0.000627693
        ],
        [
            -2.2,
            -0.000893025
        ],
        [
            -2.4,
            -0.001224265
        ],
        [
            -2.6,
            -0.001621014
        ],
        [
            -2.8,
            -0.002088779
        ]
    ],
    "iv_data_rbias": [
        [
            0.0,
            9.546261e-14
        ],
        [
            0.5,
            -2.463381e-14
        ],
        [
            1.0,
            6.472999e-14
        ],
        [
            1.5,
            1.771192e-14
        ],
        [
            2.0,
            -1.811909e-14
        ],
        [
            2.5,
            8.754169e-15
        ],
        [
            3.0,
            2.422665e-14
        ],
        [
            3.5,
            -3.868115e-15
        ],
        [
            4.0,
            2.23944e-15
        ],
        [
            4.5,
            2.463382e-14
        ],
        [
            5.0,
            2.117287e-14
        ],
        [
            5.5,
            3.684674e-14
        ],
        [
            6.0,
            -3.562744e-14
        ],
        [
            6.5,
            -3.053777e-15
        ],
        [
            7.0,
            1.221512e-14
        ],
        [
            7.5,
            6.004886e-14
        ],
        [
            8.0,
            4.661605e-14
        ],
        [
            8.5,
            6.472999e-14
        ],
        [
            9.0,
            2.992681e-14
        ],
        [
            9.5,
            2.951975e-14
        ],
        [
            10.0,
            2.524457e-14
        ],
        [
            10.5,
            3.318324e-14
        ],
        [
            11.0,
            -4.275287e-15
        ],
        [
            11.5,
            6.127003e-14
        ],
        [
            12.0,
            5.251835e-14
        ],
        [
            12.5,
            7.939829e-15
        ],
        [
            13.0,
            7.938397e-14
        ],
        [
            13.5,
            5.536774e-14
        ],
        [
            14.0,
            3.297972e-14
        ],
        [
            14.5,
            -6.921906e-15
        ],
        [
            15.0,
            1.832273e-15
        ],
        [
            15.5,
            -3.053777e-15
        ],
        [
            16.0,
            -4.47888e-15
        ],
        [
            16.5,
            2.381948e-14
        ],
        [
            17.0,
            7.89769e-14
        ],
        [
            17.5,
            2.972328e-14
        ],
        [
            18.0,
            4.824427e-14
        ],
        [
            18.5,
            2.178362e-14
        ],
        [
            19.0,
            3.908554e-14
        ],
        [
            19.5,
            6.493353e-14
        ],
        [
            20.0,
            2.035853e-14
        ],
        [
            20.5,
            1.117448e-13
        ],
        [
            21.0,
            8.833917e-14
        ],
        [
            21.5,
            2.870552e-14
        ],
        [
            22.0,
            5.231482e-14
        ],
        [
            22.5,
            8.589685e-14
        ],
        [
            23.0,
            9.342737e-14
        ],
        [
            23.5,
            7.348166e-14
        ],
        [
            24.0,
            1.190718e-13
        ],
        [
            24.5,
            1.46548e-13
        ],
        [
            25.0,
            1.147977e-13
        ],
        [
            25.5,
            1.223282e-13
        ],
        [
            26.0,
            1.410527e-13
        ],
        [
            26.5,
            9.179914e-14
        ],
        [
            27.0,
            9.831202e-14
        ],
        [
            27.5,
            1.266023e-13
        ],
        [
            28.0,
            1.485833e-13
        ],
        [
            28.5,
            1.011614e-13
        ],
        [
            29.0,
            1.272129e-13
        ],
        [
            29.5,
            1.410528e-13
        ],
        [
            30.0,
            1.530609e-13
        ],
        [
            30.5,
            1.062496e-13
        ],
        [
            31.0,
            1.221247e-13
        ],
        [
            31.5,
            1.355575e-13
        ],
        [
            32.0,
            1.180542e-13
        ],
        [
            32.5,
            1.805371e-13
        ],
        [
            33.0,
            2.027216e-13
        ],
        [
            33.5,
            1.687325e-13
        ],
        [
            34.0,
            1.707678e-13
        ],
        [
            34.5,
            1.901029e-13
        ],
        [
            35.0,
            2.324366e-13
        ],
        [
            35.5,
            1.732101e-13
        ],
        [
            36.0,
            2.222602e-13
        ],
        [
            36.5,
            2.389495e-13
        ],
        [
            37.0,
            2.063851e-13
        ],
        [
            37.5,
            2.851502e-13
        ],
        [
            38.0,
            2.871855e-13
        ],
        [
            38.5,
            3.038747e-13
        ],
        [
            39.0,
            3.118123e-13
        ],
        [
            39.5,
            3.478366e-13
        ],
        [
            40.0,
            3.594377e-13
        ],
        [
            40.5,
            4.172395e-13
        ],
        [
            41.0,
            4.221241e-13
        ],
        [
            41.5,
            5.149326e-13
        ],
        [
            42.0,
            8.165604e-13
        ],
        [
            42.5,
            3.194779e-12
        ],
        [
            43.0,
            7.551276e-11
        ],
        [
            43.5,
            2.466092e-08
        ],
        [
            44.0,
            1.365118e-05
        ],
        [
            44.5,
            1.687949e-05
        ],
        [
            45.0,
            4.586934e-05
        ],
        [
            45.5,
            7.152527e-05
        ],
        [
            46.0,
            9.104166e-05
        ],
        [
            46.5,
            0.0001099259
        ],
        [
            47.0,
            0.0001308793
        ],
        [
            47.5,
            0.0001510818
        ],
        [
            48.0,
            0.0001741565
        ],
        [
            48.5,
            0.0001976954
        ],
        [
            49.0,
            0.0002173892
        ],
        [
            49.5,
            0.0002424451
        ],
        [
            50.0,
            0.0002671455
        ]
    ],
    "row": "11",
    "start_fbias": 0,
    "start_rbias": 0,
    "step_fbias": 0.2,
    "step_rbias": 0.5,
    "stop_fbias": -3.5,
    "stop_rbias": 50,
    "subdie_nr": "3",
    "temp_at_end": 25.0,
    "temp_at_start": 25.0,
    "time_at_end": "2025_06_05-16_24_11",
    "time_at_start": "2025_06_05-16_21_27",
    "x_pos": "-21601.06736",
    "y_pos": "0.0"
}

File: data_storage/Wafer_at_2025_06_16-18_35_06/Die_1/Subdie_3_ADiodes_16/IV_Die_1_Subdie_3_Diode_4,2.json
{
    "a_diodes": 16,
    "column": "0",
    "delay_fbias": 1,
    "delay_rbias": 1,
    "die_nr": "1",
    "diode_Nr": "4,2",
    "entrance_window": "C",
    "guardring_value": "10",
    "identifier": "04C10",
    "iv_data_fbias": [
        [
            0.0,
            3.567918e-13
        ],
        [
            -0.2,
            -2.938347e-11
        ],
        [
            -0.4,
            -4.665723e-08
        ],
        [
            -0.6,
            -3.358569e-06
        ],
        [
            -0.8,
            -1.318127e-05
        ],
        [
            -1.0,
            -3.587568e-05
        ],
        [
            -1.2,
            -7.77819e-05
        ],
        [
            -1.4,
            -0.0001441491
        ],
        [
            -1.6,
            -0.0002545952
        ],
        [
            -1.8,
            -0.0003992575
        ],
        [
            -2.0,
            -0.0005920677
        ],
        [
            -2.2,
            -0.0008365625
        ],
        [
            -2.4,
            -0.001132551
        ],
        [
            -2.6,
            -0.001485358
        ],
        [
            -2.8,
            -0.00188701
        ],
        [
            -3.0,
            -0.002339971
        ]
    ],
    "iv_data_rbias": [
        [
            0.0,
            1.518398e-13
        ],
        [
            0.5,
            -1.730475e-14
        ],
        [
            1.0,
            2.951975e-14
        ],
        [
            1.5,
            -1.058645e-14
        ],
        [
            2.0,
            -3.298082e-14
        ],
        [
            2.5,
            2.544816e-14
        ],
        [
            3.0,
            8.754155e-15
        ],
        [
            3.5,
            -2.096929e-14
        ],
        [
            4.0,
            1.628677e-15
        ],
        [
            4.5,
            6.574764e-14
        ],
        [
            5.0,
            8.528627e-14
        ],
        [
            5.5,
            3.888201e-14
        ],
        [
            6.0,
            -3.664539e-15
        ],
        [
            6.5,
            6.921897e-15
        ],
        [
            7.0,
            4.600548e-14
        ],
        [
            7.5,
            3.867849e-14
        ],
        [
            8.0,
            3.705026e-14
        ],
        [
            8.5,
            1.445455e-14
        ],
        [
            9.0,
            -5.700388e-14
        ],
        [
            9.5,
            2.951975e-14
        ],
        [
            10.0,
            3.705026e-14
        ],
        [
            10.5,
            6.188061e-14
        ],
        [
            11.0,
            6.065944e-14
        ],
        [
            11.5,
            4.926192e-14
        ],
        [
            12.0,
            4.559842e-14
        ],
        [
            12.5,
            5.4968e-15
        ],
        [
            13.0,
            4.193493e-14
        ],
        [
            13.5,
            1.445455e-14
        ],
        [
            14.0,
            4.641253e-14
        ],
        [
            14.5,
            6.961466e-14
        ],
        [
            15.0,
            6.61547e-14
        ],
        [
            15.5,
            5.089628e-15
        ],
        [
            16.0,
            7.470284e-14
        ],
        [
            16.5,
            8.754165e-15
        ],
        [
            17.0,
            5.3536e-14
        ],
        [
            17.5,
            2.850194e-14
        ],
        [
            18.0,
            2.565175e-14
        ],
        [
            18.5,
            3.196208e-14
        ],
        [
            19.0,
            7.022524e-14
        ],
        [
            19.5,
            1.204965e-13
        ],
        [
            20.0,
            8.752507e-14
        ],
        [
            20.5,
            8.630393e-14
        ],
        [
            21.0,
            6.595116e-14
        ],
        [
            21.5,
            8.77286e-14
        ],
        [
            22.0,
            8.671098e-14
        ],
        [
            22.5,
            8.508274e-14
        ],
        [
            23.0,
            6.289827e-14
        ],
        [
            23.5,
            1.204965e-13
        ],
        [
            24.0,
            6.920761e-14
        ],
        [
            24.5,
            7.164993e-14
        ],
        [
            25.0,
            1.168331e-13
        ],
        [
            25.5,
            1.213106e-13
        ],
        [
            26.0,
            1.624232e-13
        ],
        [
            26.5,
            1.622197e-13
        ],
        [
            27.0,
            1.170366e-13
        ],
        [
            27.5,
            6.717231e-14
        ],
        [
            28.0,
            8.915329e-14
        ],
        [
            28.5,
            1.375928e-13
        ],
        [
            29.0,
            1.546891e-13
        ],
        [
            29.5,
            1.304694e-13
        ],
        [
            30.0,
            1.375928e-13
        ],
        [
            30.5,
            1.207001e-13
        ],
        [
            31.0,
            8.793214e-14
        ],
        [
            31.5,
            1.760595e-13
        ],
        [
            32.0,
            1.807407e-13
        ],
        [
            32.5,
            1.713784e-13
        ],
        [
            33.0,
            1.398316e-13
        ],
        [
            33.5,
            1.402387e-13
        ],
        [
            34.0,
            1.400351e-13
        ],
        [
            34.5,
            1.872535e-13
        ],
        [
            35.0,
            1.68529e-13
        ],
        [
            35.5,
            1.998722e-13
        ],
        [
            36.0,
            1.94784e-13
        ],
        [
            36.5,
            2.354896e-13
        ],
        [
            37.0,
            2.361001e-13
        ],
        [
            37.5,
            2.540105e-13
        ],
        [
            38.0,
            2.301979e-13
        ],
        [
            38.5,
            2.71921e-13
        ],
        [
            39.0,
            2.847432e-13
        ],
        [
            39.5,
            3.085559e-13
        ],
        [
            40.0,
            2.829114e-13
        ],
        [
            40.5,
            3.500755e-13
        ],
        [
            41.0,
            3.808082e-13
        ],
        [
            41.5,
            4.91527e-13
        ],
        [
            42.0,
            5.841321e-13
        ],
        [
            42.5,
            1.604009e-12
        ],
        [
            43.0,
            1.881368e-11
        ],
        [
            43.5,
            3.138123e-10
        ],
        [
            44.0,
            2.248782e-09
        ],
        [
            44.5,
            9.562961e-09
        ],
        [
            45.0,
            5.663018e-05
        ],
        [
            45.5,
            7.302799e-05
        ],
        [
            46.0,
            9.101342e-05
        ],
        [
            46.5,
            0.0001085469
        ],
        [
            47.0,
            0.0001264725
        ],
        [
            47.5,
            0.0001466906
        ],
        [
            48.0,
            0.0001670469
        ],
        [
            48.5,
            0.0001882639
        ],
        [
            49.0,
            0.0002084785
        ],
        [
            49.5,
            0.0002317454
        ],
        [
            50.0,
            0.0002563067
        ]
    ],
    "row": "11",
    "start_fbias": 0,
    "start_rbias": 0,
    "step_fbias": 0.2,
    "step_rbias": 0.5,
    "stop_fbias": -3.5,
    "stop_rbias": 50,
    "subdie_nr": "3",
    "temp_at_end": 25.0,
    "temp_at_start": 25.0,
    "time_at_end": "2025_06_05-16_30_44",
    "time_at_start": "2025_06_05-16_28_00",
    "x_pos": "-21601.06736",
    "y_pos": "0.0"
}

File: data_storage/Wafer_at_2025_06_16-18_35_06/Die_1/Subdie_3_ADiodes_16/IV_Die_1_Subdie_3_Diode_4,3.json
{
    "a_diodes": 16,
    "column": "0",
    "delay_fbias": 1,
    "delay_rbias": 1,
    "die_nr": "1",
    "diode_Nr": "4,3",
    "entrance_window": "C",
    "guardring_value": "10",
    "identifier": "04C10",
    "iv_data_fbias": [
        [
            0.0,
            4.544854e-13
        ],
        [
            -0.2,
            -2.990486e-11
        ],
        [
            -0.4,
            -4.752112e-08
        ],
        [
            -0.6,
            -4.120714e-06
        ],
        [
            -0.8,
            -1.548048e-05
        ],
        [
            -1.0,
            -4.065904e-05
        ],
        [
            -1.2,
            -8.656421e-05
        ],
        [
            -1.4,
            -0.0001602937
        ],
        [
            -1.6,
            -0.0002670061
        ],
        [
            -1.8,
            -0.0004139963
        ],
        [
            -2.0,
            -0.0006074103
        ],
        [
            -2.2,
            -0.000848681
        ],
        [
            -2.4,
            -0.001139888
        ],
        [
            -2.6,
            -0.001480832
        ],
        [
            -2.8,
            -0.001875419
        ],
        [
            -3.0,
            -0.002323323
        ]
    ],
    "iv_data_rbias": [
        [
            0.0,
            2.646598e-15
        ],
        [
            0.5,
            -3.603463e-14
        ],
        [
            1.0,
            2.504099e-14
        ],
        [
            1.5,
            5.292541e-14
        ],
        [
            2.0,
            1.445455e-14
        ],
        [
            2.5,
            4.376667e-14
        ],
        [
            3.0,
            7.551697e-14
        ],
        [
            3.5,
            1.24187e-14
        ],
        [
            4.0,
            1.730474e-14
        ],
        [
            4.5,
            4.966897e-14
        ],
        [
            5.0,
            7.939826e-15
        ],
        [
            5.5,
            3.72538e-14
        ],
        [
            6.0,
            3.928907e-14
        ],
        [
            6.5,
            9.240974e-14
        ],
        [
            7.0,
            3.318324e-14
        ],
        [
            7.5,
            7.551694e-14
        ],
        [
            8.0,
            6.859703e-14
        ],
        [
            8.5,
            -2.239457e-15
        ],
        [
            9.0,
            5.109366e-14
        ],
        [
            9.5,
            2.443023e-14
        ],
        [
            10.0,
            6.676528e-14
        ],
        [
            10.5,
            6.045593e-14
        ],
        [
            11.0,
            2.544816e-14
        ],
        [
            11.5,
            1.019755e-13
        ],
        [
            12.0,
            7.307464e-14
        ],
        [
            12.5,
            6.778291e-14
        ],
        [
            13.0,
            8.325102e-14
        ],
        [
            13.5,
            7.470286e-14
        ],
        [
            14.0,
            1.262228e-14
        ],
        [
            14.5,
            9.098505e-14
        ],
        [
            15.0,
            2.443023e-14
        ],
        [
            15.5,
            -2.443025e-14
        ],
        [
            16.0,
            3.521852e-14
        ],
        [
            16.5,
            2.504099e-14
        ],
        [
            17.0,
            1.587965e-14
        ],
        [
            17.5,
            3.033386e-14
        ],
        [
            18.0,
            5.150072e-14
        ],
        [
            18.5,
            1.021791e-13
        ],
        [
            19.0,
            1.278235e-13
        ],
        [
            19.5,
            4.437726e-14
        ],
        [
            20.0,
            1.093025e-13
        ],
        [
            20.5,
            7.57205e-14
        ],
        [
            21.0,
            1.204965e-13
        ],
        [
            21.5,
            6.086299e-14
        ],
        [
            22.0,
            8.243691e-14
        ],
        [
            22.5,
            3.460794e-14
        ],
        [
            23.0,
            1.097096e-13
        ],
        [
            23.5,
            3.949259e-14
        ],
        [
            24.0,
            8.61004e-14
        ],
        [
            24.5,
            1.070637e-13
        ],
        [
            25.0,
            6.798646e-14
        ],
        [
            25.5,
            1.671044e-13
        ],
        [
            26.0,
            1.034002e-13
        ],
        [
            26.5,
            1.49601e-13
        ],
        [
            27.0,
            1.612021e-13
        ],
        [
            27.5,
            1.844042e-13
        ],
        [
            28.0,
            2.004829e-13
        ],
        [
            28.5,
            1.878641e-13
        ],
        [
            29.0,
            1.654761e-13
        ],
        [
            29.5,
            2.218533e-13
        ],
        [
            30.0,
            2.08624e-13
        ],
        [
            30.5,
            2.301978e-13
        ],
        [
            31.0,
            2.493295e-13
        ],
        [
            31.5,
            2.334543e-13
        ],
        [
            32.0,
            1.907135e-13
        ],
        [
            32.5,
            2.224638e-13
        ],
        [
            33.0,
            2.424095e-13
        ],
        [
            33.5,
            2.729387e-13
        ],
        [
            34.0,
            3.27484e-13
        ],
        [
            34.5,
            2.554352e-13
        ],
        [
            35.0,
            2.521788e-13
        ],
        [
            35.5,
            3.187322e-13
        ],
        [
            36.0,
            2.572671e-13
        ],
        [
            36.5,
            3.482437e-13
        ],
        [
            37.0,
            3.130335e-13
        ],
        [
            37.5,
            3.669684e-13
        ],
        [
            38.0,
            3.401027e-13
        ],
        [
            38.5,
            3.875246e-13
        ],
        [
            39.0,
            4.640508e-13
        ],
        [
            39.5,
            4.109303e-13
        ],
        [
            40.0,
            4.229385e-13
        ],
        [
            40.5,
            4.774839e-13
        ],
        [
            41.0,
            5.346751e-13
        ],
        [
            41.5,
            6.19953e-13
        ],
        [
            42.0,
            9.588261e-13
        ],
        [
            42.5,
            4.730597e-12
        ],
        [
            43.0,
            1.555673e-10
        ],
        [
            43.5,
            5.597034e-07
        ],
        [
            44.0,
            1.241291e-05
        ],
        [
            44.5,
            1.802364e-05
        ],
        [
            45.0,
            4.508209e-05
        ],
        [
            45.5,
            7.003038e-05
        ],
        [
            46.0,
            9.038887e-05
        ],
        [
            46.5,
            0.0001088876
        ],
        [
            47.0,
            0.0001278027
        ],
        [
            47.5,
            0.0001485621
        ],
        [
            48.0,
            0.0001694155
        ],
        [
            48.5,
            0.0001901035
        ],
        [
            49.0,
            0.000209933
        ],
        [
            49.5,
            0.0002321897
        ],
        [
            50.0,
            0.0002555382
        ]
    ],
    "row": "11",
    "start_fbias": 0,
    "start_rbias": 0,
    "step_fbias": 0.2,
    "step_rbias": 0.5,
    "stop_fbias": -3.5,
    "stop_rbias": 50,
    "subdie_nr": "3",
    "temp_at_end": 25.0,
    "temp_at_start": 25.0,
    "time_at_end": "2025_06_05-16_33_59",
    "time_at_start": "2025_06_05-16_31_15",
    "x_pos": "-21601.06736",
    "y_pos": "0.0"
}
